Repository: TanJinDa94/July-2022-Polymer-SI-Files

Machine Learning Predicts Conversion and Molecular Weight Distributions in Computer Controlled Polymerization

File: 3. Monomer Conversion Quantification/201008 High Throughput Experiment Conditions 1 to 9 - Part 1/Inline Raman/Final Analysis and Conversion Plots.ipynb
```
import numpy as np
import pandas as pd
import matplotlib.pyplot as plt
from uncertainties import ufloat
```

```
filenames = ['df_t0_ratio.csv','df_t0_ratio_repeat.csv', 'df_t30_ratio.csv',
             'df_t60_ratio.csv','df_t90_ratio.csv', 'df_t120_ratio.csv']
# Create list of filenames to be read

dataframes = [pd.read_csv(file) for file in filenames]
# Use list comprehension to generate list of read dataframes

df_mean = dataframes[0][['Condition', 'Mean Ratio']]
# Create the an initial dataframe by taking the slug identity and and '0' columns of the t0 data.


for file in dataframes[1:]:
        df_mean = pd.concat([df_mean, file['Mean Ratio']],
                       axis=1, ignore_index=True)
# Concatenate subsequent dataframe's 'Averaged Vinyl Divide Aromatic' column along the columns axis and ignore the index.
        
col_names = {0:'Condition',
            1:'t0_mean',
            2:'t0_mean_repeat', 
            3:'t30_mean',
            4:'t60_mean',
            5:'t90_mean',
            6:'t120_mean'}
df_mean.rename(columns=col_names, inplace=True)
# Rename columns

df_mean
# Check df_mean
```

   Condition   t0_mean  t0_mean_repeat  t30_mean  t60_mean  t90_mean  \
0          1  1.105429        1.046181  1.033254  0.834292  0.793005   
1          2  1.098075        1.018213  0.973438  0.807316  0.735534   
2          3  1.116215        1.051447  0.926365  0.801188  0.651005   
3          4  1.556431        1.465091  1.305000  1.252507  1.118009   
4          5  1.700975        1.574196  1.369236  1.274837  1.086568   
5          6  1.739615        1.649495  1.363543  1.173810  0.944667   
6          7  2.309300        2.217069  1.936209  1.759394  1.504519   
7          8  2.529558        2.496198  2.020503  1.765569  1.493556   
8          9  2.706747        2.384331  1.921519  1.506035  1.286809   

   t120_mean  
0   0.747428  
1   0.681059  
2   0.576381  
3   1.049088  
4   1.043222  
5   0.842461  
6   1.429793  
7   1.342842  
8   1.165279

```
df_std = dataframes[0][['Condition', 'Standard Deviation']]

for file in dataframes[1:]:
        df_std = pd.concat([df_std, file['Standard Deviation']], axis=1, ignore_index=True)
        
col_names = {0:'Condition',
            1:'t0_std',
            2:'t0_std_repeat', 
            3:'t30_std',
            4:'t60_std',
            5:'t90_std',
            6:'t120_std'}
df_std.rename(columns=col_names, inplace=True)
# Rename columns

df_std
# Check df_std
```

   Condition    t0_std  t0_std_repeat   t30_std   t60_std   t90_std  t120_std
0          1  0.016730       0.012273  0.018504  0.025710  0.035387  0.027707
1          2  0.013623       0.019222  0.021187  0.027491  0.016499  0.025193
2          3  0.029825       0.017525  0.024376  0.012983  0.025769  0.027442
3          4  0.016901       0.032563  0.027308  0.025390  0.033236  0.022227
4          5  0.024113       0.025822  0.038830  0.026955  0.029531  0.019766
5          6  0.015611       0.021246  0.044423  0.027581  0.026925  0.029281
6          7  0.069936       0.038730  0.035218  0.038226  0.039192  0.024199
7          8  0.050918       0.034869  0.047093  0.052740  0.040962  0.034083
8          9  0.042771       0.036053  0.041394  0.030100  0.039720  0.041164

```
# Express the Mean and Std of the Ratios and append them in a list.
l_t0=[]
for i in range(0,9):
    l_t0.append(ufloat(df_mean.loc[i, 't0_mean'], df_std.loc[i, 't0_std']))
    
l_t0_repeat=[]
for i in range(0,9):
    l_t0_repeat.append(ufloat(df_mean.loc[i, 't0_mean_repeat'], df_std.loc[i, 't0_std_repeat']))

l_t30=[]
for i in range(0,9):
    l_t30.append(ufloat(df_mean.loc[i, 't30_mean'], df_std.loc[i, 't30_std']))

l_t60=[]
for i in range(0,9):
    l_t60.append(ufloat(df_mean.loc[i, 't60_mean'], df_std.loc[i, 't60_std']))

l_t90=[]
for i in range(0,9):
    l_t90.append(ufloat(df_mean.loc[i, 't90_mean'], df_std.loc[i, 't90_std']))

l_t120=[]
for i in range(0,9):
    l_t120.append(ufloat(df_mean.loc[i, 't120_mean'], df_std.loc[i, 't120_std']))
    
df_ufloat = pd.DataFrame([l_t0, l_t0_repeat, l_t30, l_t60, l_t90, l_t120]).T
df_ufloat.insert(loc=0, column = 'Condition', value = df_mean.Condition.values)
df_ufloat.rename({1: '0_repeat', 2:30, 3:60, 4:90, 5:120}, inplace=True, axis=1)
df_ufloat
```

   Condition              0       0_repeat             30             60  \
0          1  1.105+/-0.017  1.046+/-0.012  1.033+/-0.019  0.834+/-0.026   
1          2  1.098+/-0.014  1.018+/-0.019  0.973+/-0.021  0.807+/-0.027   
2          3  1.116+/-0.030  1.051+/-0.018  0.926+/-0.024  0.801+/-0.013   
3          4  1.556+/-0.017  1.465+/-0.033  1.305+/-0.027  1.253+/-0.025   
4          5  1.701+/-0.024  1.574+/-0.026    1.37+/-0.04  1.275+/-0.027   
5          6  1.740+/-0.016  1.649+/-0.021    1.36+/-0.04  1.174+/-0.028   
6          7    2.31+/-0.07    2.22+/-0.04  1.936+/-0.035    1.76+/-0.04   
7          8    2.53+/-0.05  2.496+/-0.035    2.02+/-0.05    1.77+/-0.05   
8          9    2.71+/-0.04    2.38+/-0.04    1.92+/-0.04  1.506+/-0.030   

              90            120  
0  0.793+/-0.035  0.747+/-0.028  
1  0.736+/-0.016  0.681+/-0.025  
2  0.651+/-0.026  0.576+/-0.027  
3  1.118+/-0.033  1.049+/-0.022  
4  1.087+/-0.030  1.043+/-0.020  
5  0.945+/-0.027  0.842+/-0.029  
6    1.50+/-0.04  1.430+/-0.024  
7    1.49+/-0.04  1.343+/-0.034  
8    1.29+/-0.04    1.17+/-0.04

```
# Create Conversion and Propagated Standard Deviation DataFrame

df_conversion = pd.DataFrame()
df_conversion = pd.concat([df_conversion, df_mean['Condition']], axis=1)

df_conversion[0] = ((1 - (df_mean.iloc[:,1]/ df_mean.iloc[:,1]))*100)

df_conversion[30] = ((1 - (df_mean.iloc[:,3]/ df_mean.iloc[:,1]))*100)

df_conversion[60] = ((1 - (df_mean.iloc[:,4]/ df_mean.iloc[:,1]))*100)

df_conversion[90] = ((1 - (df_mean.iloc[:,5]/ df_mean.iloc[:,1]))*100)

df_conversion[120] = ((1 - (df_mean.iloc[:,6]/ df_mean.iloc[:,2]))*100)

df_conversion
```

   Condition    0         30         60         90        120
0          1  0.0   6.529130  24.527774  28.262708  28.556529
1          2  0.0  11.350463  26.478964  33.016043  33.112321
2          3  0.0  17.008445  28.222853  41.677467  45.182146
3          4  0.0  16.154364  19.527009  28.168400  28.394368
4          5  0.0  19.502871  25.052546  36.120861  33.729853
5          6  0.0  21.618110  32.524731  45.696760  48.926124
6          7  0.0  16.156000  23.812680  34.849552  35.509770
7          8  0.0  20.124286  30.202456  40.955855  46.204493
8          9  0.0  29.009998  44.359966  52.459194  51.127636

```
df_errorprop = pd.DataFrame()
df_errorprop = pd.concat([df_errorprop, df_ufloat['Condition']], axis=1)

df_errorprop[0] = ((1 - (df_ufloat.iloc[:,1]/ df_ufloat.iloc[:,1]))*100)

df_errorprop[30] = ((1 - (df_ufloat.iloc[:,3]/ df_ufloat.iloc[:,1]))*100)

df_errorprop[60] = ((1 - (df_ufloat.iloc[:,4]/ df_ufloat.iloc[:,1]))*100)

df_errorprop[90] = ((1 - (df_ufloat.iloc[:,5]/ df_ufloat.iloc[:,1]))*100)

df_errorprop[120] = ((1 - (df_ufloat.iloc[:,6]/ df_ufloat.iloc[:,2]))*100)

df_errorprop
```

   Condition                0          30          60          90         120
0          1          0.0+/-0   6.5+/-2.2  24.5+/-2.6  28.3+/-3.4  28.6+/-2.8
1          2  (0.0+/-1.9)e-16  11.4+/-2.2  26.5+/-2.7  33.0+/-1.7  33.1+/-2.8
2          3          0.0+/-0  17.0+/-3.1  28.2+/-2.2  41.7+/-2.8  45.2+/-2.8
3          4          0.0+/-0  16.2+/-2.0  19.5+/-1.9  28.2+/-2.3  28.4+/-2.2
4          5          0.0+/-0  19.5+/-2.6  25.1+/-1.9  36.1+/-2.0  33.7+/-1.7
5          6          0.0+/-0  21.6+/-2.6  32.5+/-1.7  45.7+/-1.6  48.9+/-1.9
6          7          0.0+/-0  16.2+/-3.0  23.8+/-2.8  34.8+/-2.6  35.5+/-1.6
7          8          0.0+/-0  20.1+/-2.5  30.2+/-2.5  41.0+/-2.0  46.2+/-1.6
8          9          0.0+/-0  29.0+/-1.9  44.4+/-1.4  52.5+/-1.6  51.1+/-1.9

```
error_list = []

for index, rows in df_errorprop.iterrows():
    l = rows.tolist()[1:]
    for element in l:
        error_list.append(element.std_dev)

error_dict = {'c1_error' : error_list[0:5],
            'c2_error' : error_list[5:10],
            'c3_error' : error_list[10:15],
            'c4_error' : error_list[15:20],
            'c5_error' : error_list[20:25],
            'c6_error' : error_list[25:30],
            'c7_error' : error_list[30:35],
            'c8_error' : error_list[35:40],
            'c9_error' : error_list[40:45]}

df_error = pd.DataFrame(error_dict).T
df_error.rename({1: 30, 2:60, 3:90, 4:120}, inplace=True, axis=1)
df_error.insert(loc=0, column = 'Condition', value = df_mean.Condition.values)
df_error
```

          Condition             0        30        60        90       120
c1_error          1  0.000000e+00  2.191621  2.591136  3.380281  2.777860
c2_error          2  1.935975e-16  2.220913  2.664563  1.717035  2.777849
c3_error          3  0.000000e+00  3.112313  2.242996  2.785332  2.765204
c4_error          4  0.000000e+00  1.976716  1.850620  2.273423  2.198747
c5_error          5  0.000000e+00  2.552108  1.907854  1.958094  1.660825
c6_error          6  0.000000e+00  2.648739  1.697150  1.622651  1.893137
c7_error          7  0.000000e+00  2.961971  2.839655  2.602549  1.568612
c8_error          8  0.000000e+00  2.459891  2.514154  2.008677  1.558533
c9_error          9  0.000000e+00  1.896602  1.417619  1.648537  1.877948

```
plt.figure(figsize=(15, 10))

for index, rows in df_conversion.iterrows():
    
    x = df_conversion.columns[1:] # Ignore Condition column during plotting
    
    y = rows[1:] # Ignore Condition column during plotting
    
    plt.subplot(3, 3, (1+index))
    
    plt.title('Condition ' + str(1+index))
    # np.round up to 1 d.p. for slug identity, then convert to string.
    
    plt.xlabel('Time/ min')

    plt.ylabel('Conversion/ %')
    
    plt.xticks([0,30,60,90,120]) # Set xticks to relevant time intervals.
    
    plt.errorbar(x, y, error_dict['c'+str(index+1)+'_error'], capsize = 5)
    
    plt.plot(x, y)
    
plt.tight_layout()
plt.show()
```

```
plt.figure(figsize=(15, 10))

for index, rows in df_conversion.iterrows():
    
    x = df_conversion.columns[1:] # Ignore Condition column during plotting
    
    y = rows[1:] # Ignore Condition column during plotting
    
    plt.subplot(3, 3, (1+index))
    
    plt.title('Conversion Plot', fontsize=12)
    # np.round up to 1 d.p. for slug identity, then convert to string.
    
    plt.xlabel('Residence Time/ min', fontsize=12)

    plt.ylabel('Conversion/ %', fontsize=12)
    
    plt.xticks([0,30,60,90,120], fontsize=12) # Set xticks to relevant time intervals.
    
    plt.yticks(fontsize=12)
    
    plt.errorbar(x, y, error_dict['c'+str(index+1)+'_error'], capsize = 3)
    
    plt.plot(x, y)
    
plt.tight_layout()
plt.show()
```

```
df_conversion.to_csv(r'C:\Users\Tan Jin Da\Desktop\High Throughput Experiments Data\201008 High Throughput Experiment Conditions 1 to 9\Online Raman\df_conversion.csv', index=False)
```

```
df_error.to_csv(r'C:\Users\Tan Jin Da\Desktop\High Throughput Experiments Data\201008 High Throughput Experiment Conditions 1 to 9\Online Raman\df_error.csv', index=False)
```

File: 3. Monomer Conversion Quantification/201008 High Throughput Experiment Conditions 1 to 9 - Part 1/Inline Raman/Peak Fitting for t0 Repeat.ipynb (part 1 of 2)
# Import Data

```
import pandas as pd
import numpy as np
import matplotlib.pyplot as plt
from sklearn.metrics import r2_score
import collections
from lmfit import Minimizer, Parameters, report_fit
from lmfit.lineshapes import gaussian, lorentzian, split_lorentzian
from scipy import integrate
from tqdm.notebook import tqdm
```

```
df = pd.read_csv('df_t0_repeat.csv')
# Use read_csv function to read .csv file.

df.rename(columns={'Unnamed: 0': 'Original Index'}, inplace=True)
# Rename the column label of the 0th column in place.
df
```

    Original Index  Condition  99.878393  104.389608  108.898643  113.403376  \
0               20          1     8101.0      9226.0      9400.0      9189.0   
1               21          1     8381.0      9227.0      9647.0      9176.0   
2               22          1     8269.0      9511.0      9552.0      9245.0   
3               23          1     8228.0      9425.0      9458.0      9156.0   
4               24          1     8013.0      9236.0      9925.0      9190.0   
5               50          2     8161.0      9175.0      9362.0      9160.0   
6               51          2     8052.0      9302.0      9383.0      9153.0   
7               52          2     8131.0      9076.0      9427.0      9150.0   
8               53          2     8345.0      9196.0      9416.0      9064.0   
9               54          2     8196.0      9263.0      9555.0      9153.0   
10              82          3     7940.0      9352.0      9508.0      9128.0   
11              83          3     8109.0      9054.0      9347.0      8938.0   
12              84          3     8141.0      9167.0      9347.0      9017.0   
13              85          3     7905.0      9083.0      9368.0      8931.0   
14              86          3     8173.0      9323.0      9475.0      8975.0   
15             115          4     8491.0      9387.0      9683.0      9277.0   
16             116          4     8306.0      9549.0      9729.0      9198.0   
17             117          4     8362.0      9404.0      9733.0      9326.0   
18             118          4     8356.0      9658.0      9907.0      9508.0   
19             119          4     8170.0      9217.0      9774.0      9265.0   
20             147          5     7722.0      8654.0      8947.0      8759.0   
21             148          5     7652.0      8483.0      8643.0      8413.0   
22             149          5     7438.0      8332.0      8743.0      8159.0   
23             150          5     7822.0      8915.0      9335.0      8844.0   
24             151          5     7882.0      8897.0      9236.0      8873.0   
25             177          6     7669.0      8858.0      8959.0      8490.0   
26             178          6     7758.0      8578.0      9057.0      8447.0   
27             179          6     7689.0      8619.0      8861.0      8663.0   
28             180          6     7859.0      8600.0      8808.0      8672.0   
29             181          6     7723.0      8635.0      8914.0      8663.0   
30             210          7     7465.0      8443.0      8858.0      8662.0   
31             211          7     7614.0      8435.0      8581.0      8298.0   
32             212          7     7737.0      8304.0      8785.0      8333.0   
33             213          7     7427.0      8588.0      8751.0      8440.0   
34             214          7     7345.0      8406.0      8669.0      8512.0   
35             241          8     8039.0      8973.0      9344.0      9078.0   
36             242          8     8108.0      9276.0      9388.0      9047.0   
37             243          8     7975.0      9099.0      9529.0      9233.0   
38             244          8     8170.0      9134.0      9586.0      9166.0   
39             245          8     8007.0      9201.0      9359.0      9251.0   
40             275          9     7896.0      8871.0      9421.0      9090.0   
41             276          9     8003.0      9072.0      9310.0      9148.0   
42             277          9     7992.0      8980.0      9331.0      8843.0   
43             278          9     7990.0      9113.0      9447.0      8825.0   
44             279          9     7950.0      8906.0      9107.0      9113.0   

    117.905935  122.406320  126.902413  131.394219  ...  2470.539441  \
0       8660.0      7867.0      7065.0      6705.0  ...        278.0   
1       8810.0      7525.0      6947.0      6688.0  ...        301.0   
2       8676.0      7626.0      7193.0      6748.0  ...        241.0   
3       8589.0      7834.0      7342.0      6552.0  ...        281.0   
4       8521.0      7757.0      7228.0      6641.0  ...        275.0   
5       8360.0      7561.0      6926.0      6350.0  ...        179.0   
6       8492.0      7587.0      6993.0      6609.0  ...        206.0   
7       8291.0      7610.0      6951.0      6339.0  ...        212.0   
8       8418.0      7440.0      6968.0      6442.0  ...        258.0   
9       8528.0      7620.0      7040.0      6222.0  ...        183.0   
10      8435.0      7422.0      7014.0      6527.0  ...        160.0   
11      8419.0      7685.0      6849.0      6418.0  ...        261.0   
12      8266.0      7577.0      6867.0      6258.0  ...        193.0   
13      8421.0      7627.0      6991.0      6389.0  ...        183.0   
14      8360.0      7446.0      6917.0      6308.0  ...        216.0   
15      8758.0      8059.0      7093.0      6601.0  ...        165.0   
16      8562.0      7869.0      7127.0      6859.0  ...        198.0   
17      8698.0      7758.0      7234.0      6570.0  ...        201.0   
18      8708.0      7953.0      7255.0      6595.0  ...        195.0   
19      8581.0      7931.0      7151.0      6740.0  ...        228.0   
20      7913.0      7174.0      6647.0      6259.0  ...        279.0   
21      7714.0      6986.0      6275.0      6034.0  ...        370.0   
22      7836.0      7005.0      6656.0      6012.0  ...        350.0   
23      8296.0      7477.0      6812.0      6348.0  ...        246.0   
24      8171.0      7509.0      6793.0      6403.0  ...        251.0   
25      8009.0      7406.0      6779.0      6220.0  ...        219.0   
26      7970.0      7208.0      6591.0      6172.0  ...        239.0   
27      7998.0      7320.0      6614.0      6269.0  ...        182.0   
28      8070.0      7146.0      6576.0      6217.0  ...        231.0   
29      8218.0      7244.0      6806.0      6206.0  ...        227.0   
30      7878.0      7160.0      6616.0      6141.0  ...        369.0   
31      7827.0      7172.0      6633.0      6136.0  ...        387.0   
32      7918.0      7182.0      6422.0      6228.0  ...        413.0   
33      7765.0      7269.0      6530.0      6106.0  ...        417.0   
34      7857.0      7039.0      6512.0      6205.0  ...        374.0   
35      8582.0      7808.0      7242.0      6747.0  ...        153.0   
36      8568.0      7851.0      7126.0      6412.0  ...        165.0   
37      8621.0      7815.0      7275.0      6573.0  ...        170.0   
38      8511.0      7676.0      7146.0      6675.0  ...        183.0   
39      8555.0      7808.0      7104.0      6393.0  ...        102.0   
40      8423.0      7572.0      7059.0      6399.0  ...        156.0   
41      8265.0      7546.0      7030.0      6598.0  ...        186.0   
42      8357.0      7525.0      7213.0      6581.0  ...        116.0   
43      8501.0      7592.0      7016.0      6565.0  ...        156.0   
44      8419.0      7662.0      6919.0      6367.0  ...        163.0   

    2473.703926  2476.867182  2480.027591  2483.188393  2486.347969  \
0         246.0        292.0        254.0        269.0        282.0   
1         206.0        269.0        251.0        282.0        235.0   
2         276.0        259.0        192.0        309.0        237.0   
3         223.0        220.0        153.0        228.0        203.0   
4         238.0        202.0        270.0        223.0        258.0   
5         238.0        203.0        204.0        223.0        212.0   
6         211.0        211.0        219.0        233.0        246.0   
7         221.0        228.0        178.0        150.0        187.0   
8         170.0        184.0        184.0        178.0        243.0   
9         226.0        169.0        171.0        214.0        232.0   
10        145.0        176.0         95.0        201.0        145.0   
11        178.0        217.0        197.0        161.0        183.0   
12        150.0        182.0        153.0        198.0        151.0   
13        213.0        165.0        135.0        146.0        219.0   
14        143.0        167.0        171.0        238.0        214.0   
15        210.0        122.0        218.0        164.0        202.0   
16        147.0        196.0        147.0        186.0        165.0   
17        171.0        168.0        151.0        152.0        210.0   
18        165.0        183.0        115.0        165.0        175.0   
19        207.0        205.0        191.0        227.0        209.0   
20        255.0        254.0        288.0        294.0        265.0   
21        386.0        316.0        302.0        379.0        351.0   
22        281.0        322.0        251.0        350.0        271.0   
23        181.0        244.0        220.0        224.0        167.0   
24        225.0        236.0        233.0        266.0        226.0   
25        203.0        210.0        159.0        215.0        238.0   
26        214.0        176.0        191.0        242.0        233.0   
27        227.0        198.0        188.0        205.0        241.0   
28        211.0        179.0        213.0        229.0        230.0   
29        222.0        238.0        231.0        241.0        251.0   
30        333.0        331.0        372.0        340.0        348.0   
31        319.0        335.0        356.0        317.0        397.0   
32        379.0        452.0        296.0        334.0        318.0   
33        387.0        318.0        372.0        377.0        433.0   
34        372.0        339.0        363.0        283.0        342.0   
35        160.0        181.0        116.0        164.0        178.0   
36        140.0        102.0        127.0        151.0        106.0   
37        195.0        119.0        141.0        175.0        185.0   
38        116.0        193.0        123.0        183.0        139.0   
39        147.0        119.0         77.0        177.0        156.0   
40        102.0        137.0         60.0        149.0        189.0   
41        147.0        134.0        117.0        145.0        164.0   
42        148.0        106.0        131.0        173.0        136.0   
43        150.0        155.0         90.0        119.0        175.0   
44        119.0        163.0        103.0        118.0        163.0   

    2489.504701  2492.661827  2495.816112  2498.965943  
0         233.0        285.0        265.0        198.0  
1         336.0        265.0        331.0        186.0  
2         266.0        233.0        328.0        227.0  
3         283.0        262.0        244.0        215.0  
4         243.0        301.0        299.0        230.0  
5         195.0        220.0        227.0        176.0  
6         260.0        234.0        240.0        186.0  
7         202.0        209.0        239.0        184.0  
8         241.0        185.0        257.0        191.0  
9         236.0        192.0        211.0        187.0  
10        164.0        142.0        180.0        211.0  
11        195.0        161.0        187.0        163.0  
12        232.0        167.0        228.0        162.0  
13        238.0        165.0        199.0        174.0  
14        211.0        203.0        252.0        141.0  
15        224.0        212.0        161.0        216.0  
16        236.0        172.0        197.0        139.0  
17        125.0        175.0        160.0        138.0  
18        205.0        212.0        262.0        172.0  
19        262.0        179.0        221.0        176.0  
20        312.0        332.0        303.0        225.0  
21        341.0        300.0        347.0        236.0  
22        316.0        273.0        344.0        295.0  
23        183.0        228.0        233.0        214.0  
24        221.0        226.0        237.0        282.0  
25        243.0        177.0        242.0        156.0  
26        245.0        229.0        224.0        174.0  
27        210.0        193.0        245.0        201.0  
28        285.0        224.0        235.0        177.0  
29        248.0        252.0        195.0        166.0  
30        341.0        363.0        341.0        346.0  
31        353.0        336.0        360.0        318.0  
32        387.0        351.0        388.0        291.0  
33        382.0        337.0        335.0        303.0  
34        363.0        348.0        355.0        344.0  
35        195.0        139.0        162.0        155.0  
36        216.0        124.0        180.0         99.0  
37        165.0        179.0        159.0        192.0  
38        141.0        118.0        157.0        163.0  
39        189.0        152.0        177.0         90.0  
40        173.0        139.0        176.0        111.0  
41        218.0        165.0        173.0        147.0  
42        195.0        146.0        211.0        148.0  
43        187.0        158.0        145.0        135.0  
44        183.0        146.0        148.0        142.0  

[45 rows x 638 columns]

# Test Plots and Baseline Correction

```
# Extract relevant p-xylene region and Vinyl region from the 1st spectra for
# baseline correction and plot tests.

pxyl_Region = df.iloc[0, 151:180] # Extract 1st spectra at the pxyl region and plot.
pxyl_Region.index = pxyl_Region.index.astype(float) # Change the index type to float.
pxyl_Region.plot()
plt.xlabel('Wavenumber/ cm$^{-1}$')
plt.ylabel('Intensity / a.u.')
plt.title('p-xylene Region')
plt.show()
```

```
Vinyl_Region = df.iloc[0, 350:400] # Extract 1st spectra at the Vinyl region and plot.
Vinyl_Region.index = Vinyl_Region.index.astype(float) # Change the index type to float.
Vinyl_Region.plot()
plt.xlabel('Wavenumber/ cm$^{-1}$')
plt.ylabel('Intensity / a.u.')
plt.title('Vinyl Region')
plt.show()
```

# Baseline Subtraction

## Custom

Choose two regions on the spectrum that you want to form the basis for the baseline. The spectrum is based on the truncated region of interest from the raw spectrum.

Choose from the curve above, <10 and >50 to form the x and y values to fit a polynomial line, serving as my baseline values. **Note that the x-axis is the placeholder index location of the truncated spectra, not the actual wavenumbers themselves**

p-xylene Region Baseline Subtraction

```
# p-xylene Region Baseline Subtraction
y = df.iloc[0, 151:180]
y.index = y.index.astype('float')
plt.xlabel('Wavenumber/ cm$^{-1}$')
plt.ylabel('Intensity / a.u.')
plt.title('p-xylene Region')
y.plot()
plt.show()

# y is a Series. A pandas Series is a lablled/ indexed 1-D array. Therefore, a single argument of y,
# itself containing the intensity value (y-axis) at the corresponding wavenumber (x-axis) can be plotted. 

# Plot the 1st spectra (1st row) of df_t0.
```

```
xbl = [] # x-baseline.

for items in y.index[:5].values.tolist():
    xbl.append(items)

for items in y.index[25:].values.tolist():
    xbl.append(items)

# Recall that y is a Series with intensities labelled by their wavenumbers. y.index gives the Series labels, which are the 
# wavenumbers. y.index[:10] gives the 0th to 9th Series labels and is an index object. Convert the index object to a numpy
# array via y.index[:10].values, then put them into a list via y.index[:10].values.tolist().

# There are 2 for loops for the xbl (x baseline) list because you want the 1st 10 wavenumbers, but you also want the last
# wavenumbers from index 40 onwards. In the end, xbl is a single list containing all wavenumbers from index 0 to 9,
# and then from index 40 onwards. The same ideas apply for ybl, except for the fact that ybl contains intensities.

ybl = [] # y-baseline.

for items in y.values[:5].tolist():
    ybl.append(items)

for items in y.values[25:].tolist():
    ybl.append(items)
    
# y is a Pandas Series. Therefore, y.values immediately gives the values witihn that series, which are the intensities.
```

```
# Check that the range of xbl and ybl values makes sense.
xbl_and_ybl = list(zip(xbl, ybl))# Zip xbl and ybl together, then use list function to unpack the zipped object.
xbl_and_ybl
```

[(743.246211, 801.0),
 (747.374586, 734.0),
 (751.503053, 731.0),
 (755.629629, 624.0),
 (759.752335, 788.0),
 (845.789456, 801.0),
 (849.859242, 648.0),
 (853.927181, 643.0),
 (857.993273, 502.0)]

Running the baseline fit. **(x-values, y-values, polynomial degree)** are the arguments.

```
blpars = np.polyfit(xbl, ybl, 1)
# blpars contains the baseline parameters; the coefficients which will allow for the baseline polynomial to be defined.
# Fit a polynomial based on the x and y-values chosen for the spectra during the previous step. Thus, given a list of x values
# and its corresponding y-values, fit a polynomial through these points as best as you can. This polynomial will serve as the 
# baseline to be subtracted from the spectra's y-values. 
# numpy.polyfit(x, y, deg)
# np.polyfit: Least squares polynomial fit. Fit a polynomial p(x) = p[0] * x**deg + ... + p[deg] of degree deg to points (x, y).
# Returns a vector of coefficients p that minimises the squared error in the order deg, deg-1, … 0.
# Since degree = 1, we are fitting a straight line.

blfit = np.poly1d(blpars)
# A one-dimensional polynomial class. A convenience class, used to encapsulate “natural” operations on polynomials so that
# said operations may take on their customary form in code. blfit is a function that encompasses information on blpar's vector
# of coefficients derived from the np.polyfit step. It will take an input of x-values, then apply the coefficients to the
# x-values to obtain the best fit polynomial following the p(x) equation defined above.
```

Plot showing before and after subtraction.

```
plt.figure(figsize = (12,5))

plt.subplot(1,2,1) # subplot(nrows, ncols, index)
plt.plot(y) # Plot the spectrum using the Series y.
plt.xlabel('Wavenumber/ cm$^{-1}$')
plt.ylabel('Intensity / a.u.')
plt.title('p-xylene Region Before Baseline Correction')
plt.plot(y.index, blfit(y.index))
# Plot the baseline polynomial to be subtracted (orange color). The x-axis will contain the wavenumbers. 
# Therefore y.index(Series labels) is being plotted at the x-axis. The y-axis will be blfit(y.index) because the output of 
# blfit(y.index) contains the y-values of the polynomial that is best fit to the input x-values.

plt.subplot(1,2,2)
plt.xlabel('Wavenumber/ cm$^{-1}$')
plt.ylabel('Intensity / a.u.')
plt.title('p-xylene Region After Baseline Correction')
plt.plot(y.index,(y - blfit(y.index)))
# Plot the baseline corrected spectrum. Subtraction can immediately be done because blfit(y.index) is a numpy array of y-values
# of the best fit polynomial. So the each value in Series y will minus each value in array blfit(y.index),
# to yield a final y value, which is the corrected spectra intensity. 

plt.show()
```

Vinyl Region Baseline Subtraction

```
# Vinyl Region Baseline Subtraction
y = df.iloc[0, 350:400]
y.index = y.index.astype('float')
plt.xlabel('Wavenumber/ cm$^{-1}$')
plt.ylabel('Intensity / a.u.')
plt.title('Vinyl Region')
y.plot()
plt.show()
```

```
xbl = []

for items in y.index[:10].values.tolist():
    xbl.append(items)

for items in y.index[40:].values.tolist():
    xbl.append(items)
    
ybl = []

for items in y.values[:10].tolist():
    ybl.append(items)

for items in y.values[40:].tolist():
    ybl.append(items)
```

```
xbl_and_ybl = list(zip(xbl, ybl))
xbl_and_ybl
```

[(1520.166942, 725.0),
 (1523.854586, 714.0),
 (1527.538839, 711.0),
 (1531.221518, 749.0),
 (1534.902625, 745.0),
 (1538.580347, 866.0),
 (1542.258312, 889.0),
 (1545.932896, 929.0),
 (1549.604104, 901.0),
 (1553.275555, 932.0),
 (1666.040602, 694.0),
 (1669.646513, 630.0),
 (1673.249121, 603.0),
 (1676.851994, 636.0),
 (1680.449784, 533.0),
 (1684.047842, 616.0),
 (1687.642603, 513.0),
 (1691.235853, 557.0),
 (1694.827591, 520.0),
 (1698.417818, 564.0)]

```
blpars = np.polyfit(xbl, ybl, 1)
blfit = np.poly1d(blpars)
```

```
plt.figure(figsize = (12,5))

plt.subplot(1,2,1)
plt.plot(y)
plt.plot(y.index, blfit(y.index))
plt.xlabel('Wavenumber/ cm$^{-1}$')
plt.ylabel('Intensity / a.u.')
plt.title('Vinl Region Before Baseline Correction')

plt.subplot(1,2,2)
plt.plot(y.index,(y - blfit(y.index))) 
plt.xlabel('Wavenumber/ cm$^{-1}$')
plt.ylabel('Intensity / a.u.')
plt.title('Vinyl Region After Baseline Correction')

plt.show()
```

# Fitting Functions

```
from lmfit import Minimizer, Parameters, report_fit
from lmfit.lineshapes import gaussian, lorentzian, split_lorentzian

def residuals(pars,x,y):
    
    model =  (lorentzian(x, pars['ampL1'], pars['cenL1'], pars['widL1']) +
              lorentzian(x, pars['ampL2'], pars['cenL2'], pars['widL2']))
    
    return model - y
```

# Running Curve Fits

```
df_vinyl = df.iloc[:, 350:400].copy()
df_vinyl.columns = df_vinyl.columns.astype('float')
df_vinyl
```

    1520.166942  1523.854586  1527.538839  1531.221518  1534.902625  \
0         725.0        714.0        711.0        749.0        745.0   
1         696.0        675.0        741.0        824.0        815.0   
2         704.0        720.0        734.0        734.0        844.0   
3         675.0        628.0        769.0        758.0        751.0   
4         751.0        740.0        759.0        831.0        752.0   
5         642.0        671.0        646.0        699.0        742.0   
6         588.0        623.0        662.0        646.0        696.0   
7         637.0        587.0        594.0        673.0        726.0   
8         573.0        626.0        607.0        642.0        626.0   
9         619.0        675.0        590.0        586.0        711.0   
10        530.0        532.0        567.0        575.0        667.0   
11        499.0        581.0        542.0        609.0        654.0   
12        579.0        602.0        583.0        604.0        664.0   
13        552.0        583.0        538.0        696.0        618.0   
14        609.0        554.0        608.0        660.0        660.0   
15        496.0        519.0        495.0        539.0        581.0   
16        516.0        506.0        514.0        524.0        577.0   
17        517.0        489.0        515.0        567.0        610.0   
18        502.0        525.0        510.0        617.0        654.0   
19        444.0        546.0        456.0        563.0        638.0   
20        542.0        525.0        588.0        610.0        665.0   
21        611.0        723.0        661.0        655.0        794.0   
22        663.0        661.0        679.0        669.0        756.0   
23        498.0        538.0        518.0        585.0        659.0   
24        509.0        560.0        520.0        615.0        654.0   
25        509.0        521.0        569.0        636.0        692.0   
26        516.0        496.0        540.0        572.0        618.0   
27        515.0        538.0        507.0        596.0        648.0   
28        470.0        520.0        577.0        595.0        660.0   
29        481.0        536.0        539.0        588.0        561.0   
30        679.0        687.0        709.0        690.0        839.0   
31        654.0        672.0        686.0        742.0        791.0   
32        686.0        675.0        688.0        675.0        807.0   
33        660.0        676.0        684.0        779.0        759.0   
34        636.0        681.0        652.0        738.0        740.0   
35        392.0        444.0        443.0        510.0        591.0   
36        447.0        446.0        403.0        438.0        574.0   
37        384.0        447.0        429.0        454.0        575.0   
38        464.0        493.0        439.0        461.0        518.0   
39        400.0        457.0        518.0        500.0        558.0   
40        412.0        473.0        561.0        546.0        639.0   
41        449.0        424.0        483.0        513.0        551.0   
42        484.0        494.0        478.0        546.0        643.0   
43        467.0        400.0        473.0        549.0        549.0   
44        362.0        424.0        458.0        515.0        551.0   

    1538.580347  1542.258312  1545.932896  1549.604104  1553.275555  ...  \
0         866.0        889.0        929.0        901.0        932.0  ...   
1         755.0        833.0        913.0        902.0        964.0  ...   
2         852.0        844.0        923.0        939.0        994.0  ...   
3         754.0        850.0        875.0        989.0        968.0  ...   
4         786.0        788.0        932.0        930.0        913.0  ...   
5         676.0        730.0        776.0        862.0        766.0  ...   
6         679.0        758.0        806.0        834.0        865.0  ...   
7         656.0        737.0        862.0        848.0        782.0  ...   
8         804.0        802.0        805.0        904.0        875.0  ...   
9         618.0        747.0        783.0        800.0        888.0  ...   
10        672.0        692.0        756.0        742.0        774.0  ...   
11        652.0        663.0        758.0        829.0        754.0  ...   
12        654.0        717.0        786.0        702.0        753.0  ...   
13        669.0        639.0        738.0        858.0        818.0  ...   
14        627.0        641.0        666.0        814.0        788.0  ...   
15        564.0        685.0        743.0        809.0        800.0  ...   
16        616.0        696.0        735.0        825.0        689.0  ...   
17        652.0        653.0        683.0        870.0        775.0  ...   
18        648.0        657.0        666.0        823.0        764.0  ...   
19        651.0        708.0        735.0        759.0        796.0  ...   
20        687.0        817.0        826.0       1000.0        900.0  ...   
21        764.0        788.0        897.0        998.0        935.0  ...   
22        762.0        849.0        858.0        951.0        912.0  ...   
23        667.0        654.0        745.0        853.0        790.0  ...   
24        635.0        693.0        783.0        814.0        834.0  ...   
25        675.0        701.0        779.0        810.0        770.0  ...   
26        621.0        678.0        787.0        858.0        790.0  ...   
27        688.0        664.0        816.0        861.0        862.0  ...   
28        644.0        764.0        789.0        886.0        811.0  ...   
29        634.0        645.0        871.0        789.0        774.0  ...   
30        857.0        888.0        954.0       1006.0       1003.0  ...   
31        794.0        876.0        890.0        965.0        961.0  ...   
32        737.0        856.0        904.0        970.0        991.0  ...   
33        770.0        869.0        920.0       1040.0        946.0  ...   
34        803.0        788.0        985.0       1051.0        989.0  ...   
35        553.0        642.0        709.0        805.0        787.0  ...   
36        585.0        634.0        789.0        782.0        757.0  ...   
37        600.0        650.0        711.0        745.0        838.0  ...   
38        612.0        578.0        789.0        776.0        771.0  ...   
39        589.0        625.0        684.0        804.0        774.0  ...   
40        637.0        649.0        753.0        841.0        756.0  ...   
41        621.0        603.0        784.0        831.0        760.0  ...   
42        586.0        668.0        695.0        814.0        807.0  ...   
43        581.0        622.0        828.0        833.0        800.0  ...   
44        582.0        614.0        660.0        768.0        701.0  ...   

    1666.040602  1669.646513  1673.249121  1676.851994  1680.449784  \
0         694.0        630.0        603.0        636.0        533.0   
1         660.0        618.0        599.0        622.0        565.0   
2         650.0        610.0        650.0        588.0        536.0   
3         634.0        624.0        624.0        568.0        479.0   
4         680.0        593.0        628.0        592.0        546.0   
5         599.0        588.0        530.0        493.0        465.0   
6         529.0        569.0        502.0        529.0        509.0   
7         616.0        556.0        563.0        444.0        473.0   
8         583.0        548.0        566.0        515.0        460.0   
9         571.0        492.0        491.0        515.0        470.0   
10        537.0        490.0        418.0        406.0        416.0   
11        586.0        459.0        519.0        489.0        448.0   
12        610.0        532.0        393.0        465.0        416.0   
13        540.0        503.0        422.0        444.0        418.0   
14        531.0        545.0        446.0        472.0        402.0   
15        517.0        509.0        458.0        488.0        440.0   
16        494.0        459.0        449.0        435.0        420.0   
17        505.0        440.0        449.0        452.0        342.0   
18        569.0        480.0        440.0        514.0        392.0   
19        560.0        510.0        459.0        434.0        428.0   
20        662.0        674.0        591.0        525.0        519.0   
21        686.0        671.0        614.0        610.0        534.0   
22        661.0        557.0        609.0        555.0        592.0   
23        593.0        502.0        461.0        478.0        449.0   
24        631.0        499.0        485.0        536.0        477.0   
25        552.0        545.0        472.0        472.0        459.0   
26        570.0        550.0        456.0        458.0        427.0   
27        543.0        525.0        450.0        537.0        393.0   
28        563.0        496.0        493.0        483.0        484.0   
29        545.0        452.0        490.0        455.0        425.0   
30        699.0        666.0        622.0        612.0        560.0   
31        726.0        636.0        569.0        605.0        505.0   
32        783.0        606.0        660.0        636.0        593.0   
33        707.0        663.0        646.0        653.0        538.0   
34        723.0        591.0        536.0        601.0        511.0   
35        596.0        481.0        367.0        444.0        356.0   
36        548.0        450.0        388.0        467.0        387.0   
37        532.0        477.0        407.0        399.0        364.0   
38        575.0        458.0        419.0        332.0        425.0   
39        488.0        401.0        478.0        410.0        364.0   
40        452.0        425.0        402.0        422.0        370.0   
41        547.0        419.0        352.0        433.0        355.0   
42        588.0        468.0        410.0        407.0        401.0   
43        495.0        459.0        456.0        424.0        386.0   
44        508.0        482.0        429.0        412.0        302.0   

    1684.047842  1687.642603  1691.235853  1694.827591  1698.417818  
0         616.0        513.0        557.0        520.0        564.0  
1         520.0        562.0        538.0        485.0        487.0  
2         519.0        519.0        583.0        444.0        504.0  
3         541.0        539.0        595.0        434.0        546.0  
4         540.0        532.0        577.0        512.0        592.0  
5         440.0        436.0        474.0        343.0        465.0  
6         487.0        467.0        444.0        419.0        484.0  
7         433.0        535.0        473.0        390.0        372.0  
8         439.0        454.0        403.0        346.0        478.0  
9         461.0        425.0        422.0        377.0        453.0  
10        357.0        387.0        384.0        293.0        429.0  
11        377.0        441.0        388.0        265.0        403.0  
12        427.0        437.0        417.0        360.0        451.0  
13        351.0        395.0        414.0        284.0        370.0  
14        411.0        436.0        389.0        364.0        359.0  
15        412.0        372.0        375.0        298.0        368.0  
16        385.0        390.0        313.0        351.0        314.0  
17        346.0        358.0        336.0        322.0        391.0  
18        377.0        430.0        397.0        314.0        355.0  
19        396.0        406.0        346.0        286.0        385.0  
20        446.0        533.0        485.0        411.0        395.0  
21        537.0        537.0        503.0        449.0        445.0  
22        508.0        562.0        493.0        454.0        486.0  
23        394.0        425.0        469.0        284.0        401.0  
24        476.0        436.0        445.0        351.0        457.0  
25        376.0        416.0        410.0        364.0        426.0  
26        452.0        453.0        385.0        315.0        453.0  
27        429.0        415.0        427.0        315.0        403.0  
28        398.0        458.0        393.0        320.0        371.0  
29        413.0        421.0        426.0        351.0        416.0  
30        591.0        525.0        571.0        473.0        570.0  
31        484.0        578.0        514.0        565.0        580.0  
32        593.0        635.0        562.0        506.0        536.0  
33        537.0        630.0        587.0        489.0        563.0  
34        522.0        569.0        545.0        460.0        582.0  
35        345.0        350.0        353.0        234.0        299.0  
36        311.0        377.0        324.0        226.0        319.0  
37        356.0        324.0        320.0        260.0        274.0  
38        343.0        358.0        359.0        265.0        270.0  
39        341.0        368.0        288.0        243.0        301.0  
40        300.0        360.0        326.0        323.0        332.0  
41        324.0        394.0        369.0        227.0        310.0  
42        307.0        379.0        341.0        303.0        306.0  
43        362.0        387.0        377.0        228.0        374.0  
44        303.0        295.0        376.0        254.0        352.0  

[45 rows x 50 columns]

For 2 Lorentzians peak fits within the region of interest:

## Select initial guess parameters, namely amplitude, centre, width of the peaks.

```
ampL1 = 140000 # Peak Amplitude of 1st Peak
cenL1 = 1599 # Peak location of 1st Peak
widL1 = 8

ampL2 = 180000 # Peak Amplitude of 2nd Peak
cenL2 = 1627 # Peak location of 2nd Peak
widL2 = 5
```

## Fitting and Plotting (Vinyl Region)

```
de = collections.deque([])
Area_1 = collections.deque([])
Area_2 = collections.deque([])

pbar = tqdm(total = len(df_vinyl), dynamic_ncols  = True, desc = 'Fitting curves')

plt.figure(figsize = (20,20))

pfit = Parameters()
pfit.add(name='ampL1', value = ampL1, min = 0)
pfit.add(name='ampL2', value = ampL2, min = 0)
pfit.add(name='cenL1', value = cenL1, max = 1605)
pfit.add(name='cenL2', value = cenL2, min = 1620, max = 1640)
pfit.add(name='widL1', value = widL1, min = 0)
pfit.add(name='widL2', value = widL2, min = 0)

for i,item in df_vinyl.iterrows():
    
    x = df_vinyl.columns # Wavenumbers
    
    y = item # Intensities
    
    xbl = []

    for items in y.index[:10].values.tolist():
        xbl.append(items)

    for items in y.index[40:].values.tolist():
        xbl.append(items)


    ybl = []

    for items in y.values[:10].tolist():
        ybl.append(items)

    for items in y.values[40:].tolist():
        ybl.append(items)
    
    blpars = np.polyfit(xbl, ybl, 1)
    blfit = np.poly1d(blpars)
    
    y -= blfit(x) # Corrected Intensities

    mini = Minimizer(residuals, pfit, fcn_args=(x, y))
    out = mini.leastsq()
    best_fit = y + out.residual
    
    fit_params = out.params.valuesdict()
    fit_params['R2'] = r2_score(y,best_fit)
    fit_params['FWHM_L1'] = 2*out.params.valuesdict()['widL1']
    fit_params['FWHM_L2'] = 2*out.params.valuesdict()['widL2']
    fit_params['Height_L1'] = 0.3183099*out.params.valuesdict()['ampL1']/max(2.220446049250313e-16, out.params.valuesdict()['widL1'])
    fit_params['Height_L2'] = 0.3183099*out.params.valuesdict()['ampL2']/max(2.220446049250313e-16, out.params.valuesdict()['widL2'])
    
    
    results = de.append(fit_params)
    
    peak1 = lorentzian(x,out.params.valuesdict()['ampL1'], out.params.valuesdict()['cenL1'], out.params.valuesdict()['widL1'])
    peak2 = lorentzian(x,out.params.valuesdict()['ampL2'], out.params.valuesdict()['cenL2'], out.params.valuesdict()['widL2'])
    
    plt.subplot(np.ceil(np.sqrt(df_vinyl.shape[0])),np.ceil(np.sqrt(df_vinyl.shape[0])),(1+i))
    plt.title('Spectra ' + str(df.loc[i, 'Original Index']) + ' Vinyl Fit')
    plt.xlabel('Wavenumber/ cm$^{-1}$')
    plt.ylabel('Intensity/ a.u')
    plt.plot(x, y, '#606060')
    plt.plot(x, y, 'bo')
    plt.plot(x, best_fit, 'r--', label = str(fit_params['R2'].round(decimals = 4)))
    plt.plot(x, peak1,'#32CD32', label = 'peak1')
    plt.fill_between(x, peak1.min(), peak1, facecolor = '#32CD32', alpha = 0.9)
    plt.plot(x, peak2,'#FFD700', label = 'peak2')
    plt.fill_between(x, peak2.min(), peak2, facecolor = '#FFD700', alpha = 0.9)
    plt.legend(loc='best')
   
    Area_1.append(integrate.simps(peak1, x)) 
    Area_2.append(integrate.simps(peak2, x))
    
    pbar.update(1)
    
pbar.close()
    
plt.tight_layout()
plt.show()
```

HBox(children=(FloatProgress(value=0.0, description='Fitting curves', layout=Layout(flex='2'), max=45.0, style…

```
results = pd.DataFrame(de)
results.rename(columns={'R2':'R2_Vinyl'}, inplace=True)
results.describe()
```

               ampL1          ampL2        cenL1        cenL2      widL1  \
count      45.000000      45.000000    45.000000    45.000000  45.000000   
mean   161410.912367  207990.572448  1599.816910  1628.262376   8.059579   
std     12063.020094   29171.699110     0.465471     0.069080   0.910695   
min    144586.096904  167050.667192  1599.124981  1628.126454   6.934282   
25%    151229.959731  176096.006218  1599.388973  1628.214091   7.175254   
50%    158741.127176  207852.869651  1599.695042  1628.268907   7.869753   
75%    169977.641681  229862.231575  1600.338263  1628.298287   9.091059   
max    185532.001442  254242.699461  1600.606699  1628.406299   9.703741   

           widL2   R2_Vinyl    FWHM_L1    FWHM_L2    Height_L1     Height_L2  
count  45.000000  45.000000  45.000000  45.000000    45.000000     45.000000  
mean    5.737816   0.983480  16.119159  11.475632  6499.813470  11615.565049  
std     0.232609   0.006341   1.821390   0.465218  1169.826927   2059.762638  
min     5.391407   0.972803  13.868564  10.782814  4980.684154   8824.393305  
25%     5.526773   0.976514  14.350508  11.053546  5169.035420   9408.065766  
50%     5.742118   0.984508  15.739506  11.484235  6503.588249  11531.459455  
75%     5.939101   0.989788  18.182118  11.878203  7533.688136  13378.786586  
max     6.191725   0.991875  19.407483  12.383450  8396.540525  14921.950922

For 2 Lorentzians peak fits within the region of interest:

```
Area_2 = pd.Series(Area_2)
labels = df.iloc[:, 0:2]
df_area = pd.concat([labels, Area_2, results['R2_Vinyl']], axis=1)
df_area.rename(columns={0: 'Vinyl Peak Area'}, inplace=True)
df_area
```

    Original Index  Condition  Vinyl Peak Area  R2_Vinyl
0               20          1    169785.093421  0.976794
1               21          1    169383.121188  0.978382
2               22          1    167700.295492  0.976514
3               23          1    169933.333902  0.976174
4               24          1    168359.954871  0.977689
