Repository: TanJinDa94/July-2022-Polymer-SI-Files

Machine Learning Predicts Conversion and Molecular Weight Distributions in Computer Controlled Polymerization

File: 3. Monomer Conversion Quantification/201020 High Throughput Experiment Conditions 10 to 18 - Part 1/Inline Raman/Final Analysis and Conversion Plots.ipynb
```
import numpy as np
import pandas as pd
import matplotlib.pyplot as plt
from uncertainties import ufloat
```

```
filenames = ['df_t0_ratio.csv','df_t0_ratio_repeat.csv', 'df_t30_ratio.csv',
             'df_t60_ratio.csv','df_t90_ratio.csv', 'df_t120_ratio.csv']
# Create list of filenames to be read

dataframes = [pd.read_csv(file) for file in filenames]
# Use list comprehension to generate list of read dataframes

df_mean = dataframes[0][['Condition', 'Mean Ratio']]
# Create the an initial dataframe by taking the slug identity and and '0' columns of the t0 data.


for file in dataframes[1:]:
        df_mean = pd.concat([df_mean, file['Mean Ratio']],
                       axis=1, ignore_index=True)
# Concatenate subsequent dataframe's 'Averaged Vinyl Divide Aromatic' column along the columns axis and ignore the index.
        
col_names = {0:'Condition',
            1:'t0_mean',
            2:'t0_mean_repeat', 
            3:'t30_mean',
            4:'t60_mean',
            5:'t90_mean',
            6:'t120_mean'}
df_mean.rename(columns=col_names, inplace=True)
# Rename columns

df_mean
# Check df_mean
```

   Condition   t0_mean  t0_mean_repeat  t30_mean  t60_mean  t90_mean  \
0         10  2.866123        3.257155  2.428059  2.225985  2.502577   
1         11  3.420680        3.646152  2.998519  2.546268  2.332383   
2         12  3.489807        3.562789  2.974378  2.470561  2.209005   
3         13  4.878867        5.192406  4.225433  3.536575  3.379324   
4         14  5.481312        5.714982  4.691664  3.852193  3.449944   
5         15  5.502231        5.718756  4.600685  3.743014  3.342917   
6         16  8.602723        9.511260  6.917518  5.785208  4.999600   
7         17  9.549913        9.798753  7.665291  6.386851  5.831321   
8         18  9.604202       10.126208  7.744347  6.257026  5.724859   

   t120_mean  
0   2.157280  
1   2.310308  
2   2.260401  
3   3.437051  
4   3.444537  
5   3.199915  
6   4.994108  
7   5.631145  
8   5.443330

```
df_std = dataframes[0][['Condition', 'Standard Deviation']]

for file in dataframes[1:]:
        df_std = pd.concat([df_std, file['Standard Deviation']], axis=1, ignore_index=True)
        
col_names = {0:'Condition',
            1:'t0_std',
            2:'t0_std_repeat', 
            3:'t30_std',
            4:'t60_std',
            5:'t90_std',
            6:'t120_std'}
df_std.rename(columns=col_names, inplace=True)
# Rename columns

df_std
# Check df_std
```

   Condition    t0_std  t0_std_repeat   t30_std   t60_std   t90_std  t120_std
0         10  0.068647       0.052241  0.083745  0.057926  0.094708  0.059813
1         11  0.044137       0.020661  0.033856  0.076492  0.048235  0.042484
2         12  0.064808       0.046619  0.025496  0.081814  0.056146  0.048678
3         13  0.058345       0.081221  0.186672  0.065316  0.067192  0.066523
4         14  0.074288       0.080119  0.106128  0.088351  0.092713  0.102710
5         15  0.074161       0.115301  0.089332  0.120599  0.126230  0.084124
6         16  0.119861       0.555119  0.122508  0.293716  0.155505  0.164897
7         17  0.139019       0.310016  0.250480  0.282318  0.219528  0.283945
8         18  0.271683       0.216173  0.127484  0.216544  0.216675  0.217869

```
# Express the Mean and Std of the Ratios and append them in a list.
l_t0=[]
for i in range(0,9):
    l_t0.append(ufloat(df_mean.loc[i, 't0_mean'], df_std.loc[i, 't0_std']))
    
l_t0_repeat=[]
for i in range(0,9):
    l_t0_repeat.append(ufloat(df_mean.loc[i, 't0_mean_repeat'], df_std.loc[i, 't0_std_repeat']))

l_t30=[]
for i in range(0,9):
    l_t30.append(ufloat(df_mean.loc[i, 't30_mean'], df_std.loc[i, 't30_std']))

l_t60=[]
for i in range(0,9):
    l_t60.append(ufloat(df_mean.loc[i, 't60_mean'], df_std.loc[i, 't60_std']))

l_t90=[]
for i in range(0,9):
    l_t90.append(ufloat(df_mean.loc[i, 't90_mean'], df_std.loc[i, 't90_std']))

l_t120=[]
for i in range(0,9):
    l_t120.append(ufloat(df_mean.loc[i, 't120_mean'], df_std.loc[i, 't120_std']))
    
df_ufloat = pd.DataFrame([l_t0, l_t0_repeat, l_t30, l_t60, l_t90, l_t120]).T
df_ufloat.insert(loc=0, column = 'Condition', value = df_mean.Condition.values)
df_ufloat.rename({1: '0_repeat', 2:30, 3:60, 4:90, 5:120}, inplace=True, axis=1)
df_ufloat
```

   Condition            0       0_repeat             30           60  \
0         10  2.87+/-0.07    3.26+/-0.05    2.43+/-0.08  2.23+/-0.06   
1         11  3.42+/-0.04  3.646+/-0.021  2.999+/-0.034  2.55+/-0.08   
2         12  3.49+/-0.06    3.56+/-0.05  2.974+/-0.025  2.47+/-0.08   
3         13  4.88+/-0.06    5.19+/-0.08    4.23+/-0.19  3.54+/-0.07   
4         14  5.48+/-0.07    5.71+/-0.08    4.69+/-0.11  3.85+/-0.09   
5         15  5.50+/-0.07    5.72+/-0.12    4.60+/-0.09  3.74+/-0.12   
6         16  8.60+/-0.12      9.5+/-0.6    6.92+/-0.12  5.79+/-0.29   
7         17  9.55+/-0.14    9.80+/-0.31    7.67+/-0.25  6.39+/-0.28   
8         18  9.60+/-0.27   10.13+/-0.22    7.74+/-0.13  6.26+/-0.22   

            90          120  
0  2.50+/-0.09  2.16+/-0.06  
1  2.33+/-0.05  2.31+/-0.04  
2  2.21+/-0.06  2.26+/-0.05  
3  3.38+/-0.07  3.44+/-0.07  
4  3.45+/-0.09  3.44+/-0.10  
5  3.34+/-0.13  3.20+/-0.08  
6  5.00+/-0.16  4.99+/-0.16  
7  5.83+/-0.22  5.63+/-0.28  
8  5.72+/-0.22  5.44+/-0.22

```
# Create Conversion and Propagated Standard Deviation DataFrame

df_conversion = pd.DataFrame()
df_conversion = pd.concat([df_conversion, df_mean['Condition']], axis=1)

df_conversion[0] = ((1 - (df_mean.iloc[:,1]/ df_mean.iloc[:,1]))*100)

df_conversion[30] = ((1 - (df_mean.iloc[:,3]/ df_mean.iloc[:,1]))*100)

df_conversion[60] = ((1 - (df_mean.iloc[:,4]/ df_mean.iloc[:,1]))*100)

df_conversion[90] = ((1 - (df_mean.iloc[:,5]/ df_mean.iloc[:,2]))*100)

df_conversion[120] = ((1 - (df_mean.iloc[:,6]/ df_mean.iloc[:,2]))*100)

df_conversion
```

   Condition    0         30         60         90        120
0         10  0.0  15.284207  22.334634  23.166777  33.767964
1         11  0.0  12.341438  25.562525  36.031671  36.637091
2         12  0.0  14.769565  29.206372  37.997856  36.555286
3         13  0.0  13.393156  27.512364  34.917955  33.806196
4         14  0.0  14.406181  29.721344  39.633331  39.727959
5         15  0.0  16.385091  31.972783  41.544678  44.045265
6         16  0.0  19.589204  32.751431  47.434940  47.492676
7         17  0.0  19.734445  33.121371  40.489152  42.532020
8         18  0.0  19.365017  34.851160  43.464927  46.245126

```
df_errorprop = pd.DataFrame()
df_errorprop = pd.concat([df_errorprop, df_ufloat['Condition']], axis=1)

df_errorprop[0] = ((1 - (df_ufloat.iloc[:,1]/ df_ufloat.iloc[:,1]))*100)

df_errorprop[30] = ((1 - (df_ufloat.iloc[:,3]/ df_ufloat.iloc[:,1]))*100)

df_errorprop[60] = ((1 - (df_ufloat.iloc[:,4]/ df_ufloat.iloc[:,1]))*100)

df_errorprop[90] = ((1 - (df_ufloat.iloc[:,5]/ df_ufloat.iloc[:,2]))*100)

df_errorprop[120] = ((1 - (df_ufloat.iloc[:,6]/ df_ufloat.iloc[:,2]))*100)

df_errorprop
```

   Condition                0          30          60          90         120
0         10          0.0+/-0      15+/-4  22.3+/-2.7  23.2+/-3.2  33.8+/-2.1
1         11          0.0+/-0  12.3+/-1.5  25.6+/-2.4  36.0+/-1.4  36.6+/-1.2
2         12          0.0+/-0  14.8+/-1.7  29.2+/-2.7  38.0+/-1.8  36.6+/-1.6
3         13          0.0+/-0      13+/-4  27.5+/-1.6  34.9+/-1.6  33.8+/-1.6
4         14          0.0+/-0  14.4+/-2.3  29.7+/-1.9  39.6+/-1.8  39.7+/-2.0
5         15          0.0+/-0  16.4+/-2.0  32.0+/-2.4  41.5+/-2.5  44.0+/-1.9
6         16          0.0+/-0  19.6+/-1.8  32.8+/-3.5  47.4+/-3.5  47.5+/-3.5
7         17  (0.0+/-2.5)e-16  19.7+/-2.9  33.1+/-3.1  40.5+/-2.9  42.5+/-3.4
8         18          0.0+/-0  19.4+/-2.6  34.9+/-2.9  43.5+/-2.5  46.2+/-2.4

```
error_list = []

for index, rows in df_errorprop.iterrows():
    l = rows.tolist()[1:]
    for element in l:
        error_list.append(element.std_dev)

error_dict = {'c1_error' : error_list[0:5],
            'c2_error' : error_list[5:10],
            'c3_error' : error_list[10:15],
            'c4_error' : error_list[15:20],
            'c5_error' : error_list[20:25],
            'c6_error' : error_list[25:30],
            'c7_error' : error_list[30:35],
            'c8_error' : error_list[35:40],
            'c9_error' : error_list[40:45]}

df_error = pd.DataFrame(error_dict).T
df_error.rename({1: 30, 2:60, 3:90, 4:120}, inplace=True, axis=1)
df_error.insert(loc=0, column = 'Condition', value = df_mean.Condition.values)
df_error
```

          Condition             0        30        60        90       120
c1_error         10  0.000000e+00  3.557298  2.746800  3.158058  2.121484
c2_error         11  0.000000e+00  1.502961  2.433716  1.371672  1.219243
c3_error         12  0.000000e+00  1.743256  2.687847  1.772477  1.598735
c4_error         13  0.000000e+00  3.963841  1.594905  1.646486  1.647262
c5_error         14  0.000000e+00  2.257094  1.872249  1.829752  1.985924
c6_error         15  0.000000e+00  1.976372  2.375868  2.502244  1.853812
c7_error         16  0.000000e+00  1.811943  3.540452  3.476383  3.520969
c8_error         17  2.469476e-16  2.871339  3.112421  2.926479  3.420949
c9_error         18  0.000000e+00  2.639104  2.912035  2.456651  2.438436

```
plt.figure(figsize=(15, 10))

for index, rows in df_conversion.iterrows():
    
    x = df_conversion.columns[1:] # Ignore Condition column during plotting
    
    y = rows[1:] # Ignore Condition column during plotting
    
    plt.subplot(3, 3, (1+index))
    
    plt.title('Condition ' + str(10+index))
    # np.round up to 1 d.p. for slug identity, then convert to string.
    
    plt.xlabel('Time/ min')

    plt.ylabel('Conversion/ %')
    
    plt.xticks([0,30,60,90,120]) # Set xticks to relevant time intervals.
    
    plt.errorbar(x, y, error_dict['c'+str(index+1)+'_error'], capsize = 5)
    
    plt.plot(x, y)
    
plt.tight_layout()
plt.show()
```

```
df_conversion.to_csv(r'C:\Users\Tan Jin Da\Desktop\High Throughput Experiments Data\201020 High Throughput Experiment Conditions 10 to 18\Online Raman\df_conversion.csv', index=False)
```

```
df_error.to_csv(r'C:\Users\Tan Jin Da\Desktop\High Throughput Experiments Data\201020 High Throughput Experiment Conditions 10 to 18\Online Raman\df_error.csv', index=False)
```

File: 3. Monomer Conversion Quantification/201020 High Throughput Experiment Conditions 10 to 18 - Part 1/Inline Raman/Peak Fitting for t0 Repeat.ipynb (part 1 of 2)
# Import Data

```
import pandas as pd
import numpy as np
import matplotlib.pyplot as plt
from sklearn.metrics import r2_score
import collections
from lmfit import Minimizer, Parameters, report_fit
from lmfit.lineshapes import gaussian, lorentzian, split_lorentzian
from scipy import integrate
from tqdm.notebook import tqdm
```

```
df = pd.read_csv('df_t0_repeat.csv')
# Use read_csv function to read .csv file.

df.rename(columns={'Unnamed: 0': 'Original Index'}, inplace=True)
# Rename the column label of the 0th column in place.
df
```

    Original Index  Condition  99.250815  103.762030  108.271065  112.775798  \
0               10         10     7835.0      9172.0      9486.0      9384.0   
1               11         10     8055.0      9101.0      9416.0      9337.0   
2               12         10     7806.0      9122.0      9359.0      9209.0   
3               13         10     7910.0      8721.0      9361.0      9147.0   
4               14         10     7828.0      8961.0      9369.0      9040.0   
5               38         11     8041.0      9106.0      9364.0      9228.0   
6               39         11     7924.0      8838.0      9504.0      8961.0   
7               40         11     7939.0      9082.0      9350.0      9283.0   
8               41         11     7928.0      9193.0      9578.0      9289.0   
9               42         11     7693.0      9209.0      9388.0      9246.0   
10              70         12     7898.0      9199.0      9349.0      9304.0   
11              71         12     7721.0      8863.0      9462.0      9163.0   
12              72         12     7848.0      9157.0      9462.0      9187.0   
13              73         12     7808.0      9041.0      9490.0      9196.0   
14              74         12     7638.0      8938.0      9693.0      9355.0   
15             100         13     8289.0      9355.0      9908.0      9710.0   
16             101         13     8029.0      9340.0      9913.0      9639.0   
17             102         13     8204.0      9333.0      9984.0      9669.0   
18             103         13     8127.0      9292.0     10043.0      9638.0   
19             104         13     8240.0      9373.0     10096.0      9747.0   
20             135         14     8353.0      9560.0     10007.0      9776.0   
21             136         14     8148.0      9525.0      9889.0      9653.0   
22             137         14     8313.0      9559.0      9949.0      9671.0   
23             138         14     8382.0      9580.0      9933.0      9682.0   
24             139         14     8365.0      9538.0      9979.0      9695.0   
25             167         15     8284.0      9365.0      9974.0     10006.0   
26             168         15     8038.0      9474.0      9794.0      9766.0   
27             169         15     8403.0      9603.0      9952.0      9656.0   
28             170         15     8135.0      9594.0      9930.0      9855.0   
29             171         15     8185.0      9640.0      9918.0      9749.0   
30             200         16     8674.0      9957.0     10500.0     10395.0   
31             201         16     8681.0     10050.0     10307.0     10295.0   
32             202         16     8258.0      9605.0     10059.0     10113.0   
33             203         16     8631.0      9965.0     10577.0     10357.0   
34             204         16     8582.0      9923.0     10440.0     10293.0   
35             232         17     8817.0      9877.0     10494.0     10501.0   
36             233         17     8975.0     10075.0     10412.0     10314.0   
37             234         17     8668.0      9882.0     10566.0     10489.0   
38             235         17     8734.0     10018.0     10718.0     10389.0   
39             236         17     8519.0     10261.0     10591.0     10516.0   
40             265         18     8627.0      9928.0     10571.0     10368.0   
41             266         18     8686.0      9867.0     10404.0     10415.0   
42             267         18     8746.0     10133.0     10673.0     10541.0   
43             268         18     8501.0      9725.0     10297.0      9995.0   
44             269         18     8616.0     10128.0     10531.0     10324.0   

    117.278356  121.778742  126.274835  130.766640  ...  2473.076347  \
0       8670.0      7876.0      7043.0      6718.0  ...        243.0   
1       8714.0      8066.0      7455.0      6723.0  ...        302.0   
2       8717.0      7957.0      7170.0      6892.0  ...        297.0   
3       8640.0      7847.0      7172.0      6621.0  ...        292.0   
4       8419.0      7737.0      7113.0      6558.0  ...        307.0   
5       8656.0      7997.0      7328.0      6771.0  ...        235.0   
6       8626.0      7798.0      7396.0      6761.0  ...        266.0   
7       8476.0      7992.0      7316.0      6804.0  ...        198.0   
8       8765.0      7925.0      7342.0      6925.0  ...        257.0   
9       8596.0      8071.0      7257.0      6917.0  ...        241.0   
10      8445.0      7711.0      7107.0      6661.0  ...        205.0   
11      8552.0      7789.0      7170.0      6798.0  ...        203.0   
12      8628.0      7994.0      7352.0      6701.0  ...        184.0   
13      8398.0      8081.0      7334.0      6623.0  ...        173.0   
14      8674.0      7933.0      7261.0      6893.0  ...        202.0   
15      9031.0      8515.0      7384.0      7211.0  ...        197.0   
16      9087.0      8195.0      7671.0      7090.0  ...        207.0   
17      9021.0      8332.0      7713.0      7051.0  ...        177.0   
18      9084.0      8476.0      7797.0      6997.0  ...        213.0   
19      9216.0      8570.0      7609.0      6964.0  ...        145.0   
20      9122.0      8403.0      7633.0      6927.0  ...        150.0   
21      9217.0      8399.0      7727.0      7130.0  ...        218.0   
22      9026.0      8399.0      7814.0      7077.0  ...        181.0   
23      9273.0      8387.0      7965.0      7175.0  ...        156.0   
24      9115.0      8419.0      7575.0      7180.0  ...        183.0   
25      9210.0      8345.0      7857.0      7314.0  ...        198.0   
26      9248.0      8378.0      7768.0      7317.0  ...        168.0   
27      9177.0      8506.0      7711.0      7227.0  ...        202.0   
28      9089.0      8414.0      7901.0      7256.0  ...        177.0   
29      9377.0      8282.0      7688.0      7237.0  ...        169.0   
30      9733.0      8838.0      8101.0      7600.0  ...        165.0   
31      9560.0      8962.0      8254.0      7555.0  ...        152.0   
32      8985.0      8535.0      8026.0      7460.0  ...        253.0   
33      9752.0      9131.0      8370.0      7638.0  ...        153.0   
34      9640.0      8993.0      8272.0      7785.0  ...        198.0   
35      9789.0      9029.0      8353.0      7762.0  ...        105.0   
36      9894.0      9251.0      8287.0      7762.0  ...        149.0   
37      9973.0      9050.0      8515.0      7667.0  ...        143.0   
38      9831.0      9215.0      8263.0      7591.0  ...        186.0   
39      9883.0      9150.0      8394.0      7726.0  ...        160.0   
40      9868.0      8885.0      8247.0      7891.0  ...        183.0   
41      9742.0      9192.0      8282.0      7651.0  ...        177.0   
42      9784.0      9066.0      8289.0      7850.0  ...        167.0   
43      9809.0      8957.0      8297.0      7581.0  ...        215.0   
44      9511.0      8901.0      8297.0      7611.0  ...        187.0   

    2476.239604  2479.400013  2482.560815  2485.720391  2488.877123  \
0         276.0        268.0        313.0        339.0        287.0   
1         313.0        346.0        284.0        349.0        338.0   
2         289.0        297.0        275.0        339.0        372.0   
3         334.0        386.0        356.0        360.0        324.0   
4         325.0        383.0        330.0        343.0        353.0   
5         200.0        301.0        231.0        314.0        271.0   
6         201.0        315.0        283.0        329.0        244.0   
7         236.0        205.0        240.0        294.0        255.0   
8         276.0        238.0        266.0        273.0        257.0   
9         259.0        302.0        289.0        294.0        297.0   
10        230.0        241.0        215.0        303.0        239.0   
11        165.0        252.0        215.0        222.0        253.0   
12        194.0        273.0        183.0        269.0        210.0   
13        195.0        217.0        182.0        325.0        217.0   
14        175.0        223.0        206.0        217.0        168.0   
15        186.0        197.0        158.0        236.0        273.0   
16        208.0        237.0        207.0        203.0        203.0   
17        158.0        252.0        154.0        217.0        188.0   
18        151.0        208.0        204.0        176.0        228.0   
19        170.0        218.0        196.0        238.0        244.0   
20        147.0        158.0        212.0        167.0        200.0   
21        165.0        240.0        215.0        236.0        204.0   
22        162.0        218.0        206.0        212.0        228.0   
23        188.0        197.0        244.0        232.0        223.0   
24        204.0        188.0        192.0        208.0        228.0   
25        129.0        198.0        159.0        279.0        202.0   
26        205.0        227.0        216.0        229.0        211.0   
27        208.0        207.0        179.0        289.0        191.0   
28        132.0        190.0        189.0        182.0        203.0   
29        136.0        200.0        142.0        237.0        205.0   
30        172.0        168.0        232.0        194.0        199.0   
31        142.0        178.0        158.0        197.0        250.0   
32        182.0        278.0        205.0        291.0        273.0   
33        131.0        153.0        134.0        193.0        191.0   
34        150.0        225.0        186.0        231.0        184.0   
35        102.0        191.0        159.0        166.0        245.0   
36        145.0        190.0        191.0        236.0        195.0   
37        232.0        168.0        209.0        253.0        240.0   
38        210.0        147.0        193.0        222.0        199.0   
39        144.0        188.0        116.0        166.0        220.0   
40        156.0        222.0        214.0        226.0        205.0   
41        157.0        218.0        226.0        242.0        203.0   
42        213.0        185.0        196.0        211.0        259.0   
43        255.0        174.0        200.0        252.0        249.0   
44        120.0        146.0        187.0        216.0        177.0   

    2492.034249  2495.188534  2498.338365  2501.490207  
0         253.0        301.0        243.0        302.0  
1         342.0        296.0        313.0        299.0  
2         279.0        304.0        304.0        314.0  
3         298.0        333.0        278.0        348.0  
4         320.0        361.0        310.0        312.0  
5         209.0        174.0        308.0        246.0  
6         173.0        297.0        306.0        269.0  
7         263.0        236.0        200.0        270.0  
8         236.0        215.0        222.0        214.0  
9         254.0        258.0        273.0        251.0  
10        190.0        195.0        176.0        221.0  
11        223.0        177.0        184.0        260.0  
12        183.0        223.0        183.0        202.0  
13        183.0        173.0        196.0        218.0  
14        224.0        170.0        189.0        173.0  
15        156.0        187.0        153.0        190.0  
16        179.0        212.0        206.0        210.0  
17        192.0        207.0        147.0        131.0  
18        221.0        193.0        195.0        233.0  
19        223.0        236.0        146.0        184.0  
20        159.0        170.0        181.0        194.0  
21        120.0        243.0        192.0        234.0  
22        192.0        180.0        191.0        221.0  
23        123.0        176.0        132.0        195.0  
24        131.0        186.0        180.0        178.0  
25        176.0        218.0        188.0        194.0  
26        130.0        159.0        165.0        187.0  
27        187.0        200.0        158.0        226.0  
28        107.0        205.0        199.0        179.0  
29        128.0        168.0        161.0        134.0  
30        204.0        203.0        123.0        193.0  
31        181.0        193.0        146.0        202.0  
32        227.0        209.0        212.0        255.0  
33        185.0        169.0        164.0        160.0  
34        136.0        152.0        153.0        158.0  
35        148.0        242.0        186.0        223.0  
36        143.0        139.0        133.0        208.0  
37        162.0        179.0        192.0        195.0  
38        201.0        200.0        208.0        183.0  
39        163.0        120.0        148.0        180.0  
40        138.0        194.0        168.0        182.0  
41        168.0        230.0        176.0        173.0  
42        140.0        214.0        161.0        214.0  
43        186.0        210.0        166.0        191.0  
44        157.0        122.0         82.0        183.0  

[45 rows x 639 columns]

# Test Plots and Baseline Correction

```
# Extract relevant p-xylene region and Vinyl region from the 1st spectra for
# baseline correction and plot tests.

pxyl_Region = df.iloc[0, 151:180] # Extract 1st spectra at the pxyl region and plot.
pxyl_Region.index = pxyl_Region.index.astype(float) # Change the index type to float.
pxyl_Region.plot()
plt.xlabel('Wavenumber/ cm$^{-1}$')
plt.ylabel('Intensity / a.u.')
plt.title('p-xylene Region')
plt.show()
```

```
Vinyl_Region = df.iloc[0, 350:400] # Extract 1st spectra at the Vinyl region and plot.
Vinyl_Region.index = Vinyl_Region.index.astype(float) # Change the index type to float.
Vinyl_Region.plot()
plt.xlabel('Wavenumber/ cm$^{-1}$')
plt.ylabel('Intensity / a.u.')
plt.title('Vinyl Region')
plt.show()
```

# Baseline Subtraction

## Custom

Choose two regions on the spectrum that you want to form the basis for the baseline. The spectrum is based on the truncated region of interest from the raw spectrum.

Choose from the curve above, <10 and >50 to form the x and y values to fit a polynomial line, serving as my baseline values. **Note that the x-axis is the placeholder index location of the truncated spectra, not the actual wavenumbers themselves**

p-xylene Region Baseline Subtraction

```
# p-xylene Region Baseline Subtraction
y = df.iloc[0, 151:180]
y.index = y.index.astype('float')
plt.xlabel('Wavenumber/ cm$^{-1}$')
plt.ylabel('Intensity / a.u.')
plt.title('p-xylene Region')
y.plot()
plt.show()

# y is a Series. A pandas Series is a lablled/ indexed 1-D array. Therefore, a single argument of y,
# itself containing the intensity value (y-axis) at the corresponding wavenumber (x-axis) can be plotted. 

# Plot the 1st spectra (1st row) of df_t0.
```

```
xbl = [] # x-baseline.

for items in y.index[:5].values.tolist():
    xbl.append(items)

for items in y.index[25:].values.tolist():
    xbl.append(items)

# Recall that y is a Series with intensities labelled by their wavenumbers. y.index gives the Series labels, which are the 
# wavenumbers. y.index[:10] gives the 0th to 9th Series labels and is an index object. Convert the index object to a numpy
# array via y.index[:10].values, then put them into a list via y.index[:10].values.tolist().

# There are 2 for loops for the xbl (x baseline) list because you want the 1st 10 wavenumbers, but you also want the last
# wavenumbers from index 40 onwards. In the end, xbl is a single list containing all wavenumbers from index 0 to 9,
# and then from index 40 onwards. The same ideas apply for ybl, except for the fact that ybl contains intensities.

ybl = [] # y-baseline.

for items in y.values[:5].tolist():
    ybl.append(items)

for items in y.values[25:].tolist():
    ybl.append(items)
    
# y is a Pandas Series. Therefore, y.values immediately gives the values witihn that series, which are the intensities.
```

```
# Check that the range of xbl and ybl values makes sense.
xbl_and_ybl = list(zip(xbl, ybl))# Zip xbl and ybl together, then use list function to unpack the zipped object.
xbl_and_ybl
```

[(742.618633, 804.0),
 (746.747008, 667.0),
 (750.875475, 582.0),
 (755.002051, 584.0),
 (759.124757, 702.0),
 (845.161878, 540.0),
 (849.231664, 498.0),
 (853.299603, 455.0),
 (857.365695, 387.0)]

Running the baseline fit. **(x-values, y-values, polynomial degree)** are the arguments.

```
blpars = np.polyfit(xbl, ybl, 1)
# blpars contains the baseline parameters; the coefficients which will allow for the baseline polynomial to be defined.
# Fit a polynomial based on the x and y-values chosen for the spectra during the previous step. Thus, given a list of x values
# and its corresponding y-values, fit a polynomial through these points as best as you can. This polynomial will serve as the 
# baseline to be subtracted from the spectra's y-values. 
# numpy.polyfit(x, y, deg)
# np.polyfit: Least squares polynomial fit. Fit a polynomial p(x) = p[0] * x**deg + ... + p[deg] of degree deg to points (x, y).
# Returns a vector of coefficients p that minimises the squared error in the order deg, deg-1, … 0.
# Since degree = 1, we are fitting a straight line.

blfit = np.poly1d(blpars)
# A one-dimensional polynomial class. A convenience class, used to encapsulate “natural” operations on polynomials so that
# said operations may take on their customary form in code. blfit is a function that encompasses information on blpar's vector
# of coefficients derived from the np.polyfit step. It will take an input of x-values, then apply the coefficients to the
# x-values to obtain the best fit polynomial following the p(x) equation defined above.
```

Plot showing before and after subtraction.

```
plt.figure(figsize = (12,5))

plt.subplot(1,2,1) # subplot(nrows, ncols, index)
plt.plot(y) # Plot the spectrum using the Series y.
plt.xlabel('Wavenumber/ cm$^{-1}$')
plt.ylabel('Intensity / a.u.')
plt.title('p-xylene Region Before Baseline Correction')
plt.plot(y.index, blfit(y.index))
# Plot the baseline polynomial to be subtracted (orange color). The x-axis will contain the wavenumbers. 
# Therefore y.index(Series labels) is being plotted at the x-axis. The y-axis will be blfit(y.index) because the output of 
# blfit(y.index) contains the y-values of the polynomial that is best fit to the input x-values.

plt.subplot(1,2,2)
plt.xlabel('Wavenumber/ cm$^{-1}$')
plt.ylabel('Intensity / a.u.')
plt.title('p-xylene Region After Baseline Correction')
plt.plot(y.index,(y - blfit(y.index)))
# Plot the baseline corrected spectrum. Subtraction can immediately be done because blfit(y.index) is a numpy array of y-values
# of the best fit polynomial. So the each value in Series y will minus each value in array blfit(y.index),
# to yield a final y value, which is the corrected spectra intensity. 

plt.show()
```

Vinyl Region Baseline Subtraction

```
# Vinyl Region Baseline Subtraction
y = df.iloc[0, 350:400]
y.index = y.index.astype('float')
plt.xlabel('Wavenumber/ cm$^{-1}$')
plt.ylabel('Intensity / a.u.')
plt.title('Vinyl Region')
y.plot()
plt.show()
```

```
xbl = []

for items in y.index[:10].values.tolist():
    xbl.append(items)

for items in y.index[40:].values.tolist():
    xbl.append(items)
    
ybl = []

for items in y.values[:10].tolist():
    ybl.append(items)

for items in y.values[40:].tolist():
    ybl.append(items)
```

```
xbl_and_ybl = list(zip(xbl, ybl))
xbl_and_ybl
```

[(1519.539364, 509.0),
 (1523.227008, 578.0),
 (1526.911261, 584.0),
 (1530.59394, 652.0),
 (1534.275047, 650.0),
 (1537.952769, 795.0),
 (1541.630734, 758.0),
 (1545.305318, 858.0),
 (1548.976525, 911.0),
 (1552.647977, 922.0),
 (1665.413023, 687.0),
 (1669.018935, 659.0),
 (1672.621543, 591.0),
 (1676.224416, 524.0),
 (1679.822206, 561.0),
 (1683.420263, 474.0),
 (1687.015025, 466.0),
 (1690.608275, 450.0),
 (1694.200013, 395.0),
 (1697.79024, 401.0)]

```
blpars = np.polyfit(xbl, ybl, 1)
blfit = np.poly1d(blpars)
```

```
plt.figure(figsize = (12,5))

plt.subplot(1,2,1)
plt.plot(y)
plt.plot(y.index, blfit(y.index))
plt.xlabel('Wavenumber/ cm$^{-1}$')
plt.ylabel('Intensity / a.u.')
plt.title('Vinl Region Before Baseline Correction')

plt.subplot(1,2,2)
plt.plot(y.index,(y - blfit(y.index))) 
plt.xlabel('Wavenumber/ cm$^{-1}$')
plt.ylabel('Intensity / a.u.')
plt.title('Vinyl Region After Baseline Correction')

plt.show()
```

# Fitting Functions

```
from lmfit import Minimizer, Parameters, report_fit
from lmfit.lineshapes import gaussian, lorentzian, split_lorentzian

def residuals(pars,x,y):
    
    model =  (lorentzian(x, pars['ampL1'], pars['cenL1'], pars['widL1']) +
              lorentzian(x, pars['ampL2'], pars['cenL2'], pars['widL2']))
    
    return model - y
```

# Running Curve Fits

```
df_vinyl = df.iloc[:, 350:400].copy()
df_vinyl.columns = df_vinyl.columns.astype('float')
df_vinyl
```

    1519.539364  1523.227008  1526.911261  1530.593940  1534.275047  \
0         509.0        578.0        584.0        652.0        650.0   
1         599.0        574.0        570.0        675.0        672.0   
2         584.0        620.0        640.0        580.0        676.0   
3         542.0        554.0        573.0        611.0        684.0   
4         513.0        557.0        550.0        636.0        638.0   
5         428.0        516.0        427.0        563.0        585.0   
6         446.0        498.0        439.0        599.0        536.0   
7         465.0        443.0        484.0        553.0        600.0   
8         516.0        566.0        436.0        523.0        585.0   
9         482.0        484.0        474.0        518.0        607.0   
10        405.0        456.0        401.0        511.0        517.0   
11        403.0        448.0        426.0        490.0        504.0   
12        499.0        432.0        462.0        474.0        547.0   
13        417.0        485.0        412.0        476.0        503.0   
14        427.0        460.0        383.0        501.0        462.0   
15        410.0        453.0        483.0        537.0        493.0   
16        355.0        440.0        440.0        499.0        505.0   
17        391.0        460.0        388.0        554.0        545.0   
18        435.0        403.0        478.0        503.0        539.0   
19        416.0        427.0        469.0        513.0        597.0   
20        462.0        458.0        426.0        483.0        539.0   
21        391.0        407.0        411.0        480.0        531.0   
22        384.0        397.0        348.0        505.0        541.0   
23        442.0        452.0        467.0        479.0        548.0   
24        419.0        390.0        413.0        493.0        533.0   
25        351.0        420.0        402.0        522.0        554.0   
26        415.0        406.0        451.0        467.0        495.0   
27        370.0        438.0        411.0        503.0        515.0   
28        391.0        414.0        404.0        501.0        499.0   
29        399.0        420.0        407.0        521.0        487.0   
30        372.0        453.0        370.0        504.0        542.0   
31        401.0        410.0        427.0        506.0        594.0   
32        392.0        515.0        410.0        597.0        567.0   
33        372.0        421.0        388.0        485.0        550.0   
34        351.0        388.0        385.0        517.0        543.0   
35        428.0        382.0        397.0        454.0        599.0   
36        428.0        434.0        407.0        531.0        529.0   
37        439.0        425.0        420.0        554.0        580.0   
38        378.0        418.0        438.0        520.0        506.0   
39        406.0        362.0        385.0        474.0        566.0   
40        439.0        393.0        414.0        562.0        579.0   
41        378.0        513.0        432.0        513.0        540.0   
42        395.0        441.0        410.0        455.0        530.0   
43        412.0        413.0        435.0        486.0        564.0   
44        392.0        412.0        359.0        499.0        549.0   

    1537.952769  1541.630734  1545.305318  1548.976525  1552.647977  ...  \
0         795.0        758.0        858.0        911.0        922.0  ...   
1         734.0        746.0        884.0        970.0        841.0  ...   
2         778.0        749.0        820.0        905.0        867.0  ...   
3         719.0        811.0        839.0        899.0        879.0  ...   
4         728.0        752.0        794.0        949.0        865.0  ...   
5         644.0        645.0        804.0        852.0        807.0  ...   
6         667.0        714.0        814.0        850.0        739.0  ...   
7         633.0        693.0        766.0        878.0        795.0  ...   
8         635.0        681.0        693.0        839.0        872.0  ...   
9         679.0        719.0        785.0        835.0        796.0  ...   
10        659.0        666.0        701.0        865.0        815.0  ...   
11        642.0        663.0        757.0        812.0        771.0  ...   
12        601.0        644.0        729.0        825.0        736.0  ...   
13        612.0        621.0        739.0        812.0        787.0  ...   
14        644.0        625.0        764.0        813.0        694.0  ...   
15        641.0        703.0        758.0        811.0        833.0  ...   
16        610.0        681.0        743.0        854.0        788.0  ...   
17        588.0        693.0        742.0        816.0        829.0  ...   
18        618.0        765.0        794.0        840.0        845.0  ...   
19        658.0        657.0        780.0        863.0        841.0  ...   
20        638.0        656.0        842.0        812.0        837.0  ...   
21        576.0        680.0        848.0        880.0        823.0  ...   
22        622.0        694.0        762.0        839.0        807.0  ...   
23        635.0        603.0        710.0        864.0        857.0  ...   
24        678.0        565.0        749.0        870.0        813.0  ...   
25        644.0        631.0        738.0        823.0        792.0  ...   
26        649.0        690.0        731.0        832.0        855.0  ...   
27        654.0        671.0        756.0        871.0        839.0  ...   
28        636.0        665.0        704.0        864.0        848.0  ...   
29        603.0        722.0        757.0        862.0        776.0  ...   
30        607.0        721.0        760.0        934.0        861.0  ...   
31        658.0        671.0        833.0        932.0        849.0  ...   
32        616.0        720.0        847.0        912.0        842.0  ...   
33        649.0        731.0        805.0        908.0        837.0  ...   
34        698.0        773.0        907.0        895.0        874.0  ...   
35        582.0        762.0        869.0        917.0        864.0  ...   
36        622.0        739.0        835.0        979.0        879.0  ...   
37        721.0        749.0        840.0        959.0        928.0  ...   
38        673.0        707.0        851.0        962.0        875.0  ...   
39        691.0        737.0        823.0        912.0        822.0  ...   
40        723.0        714.0        800.0        944.0        893.0  ...   
41        710.0        771.0        861.0        961.0        863.0  ...   
42        666.0        718.0        830.0        982.0        880.0  ...   
43        658.0        782.0        800.0        958.0        919.0  ...   
44        635.0        735.0        794.0        910.0        882.0  ...   

    1665.413023  1669.018935  1672.621543  1676.224416  1679.822206  \
0         687.0        659.0        591.0        524.0        561.0   
1         645.0        638.0        638.0        602.0        519.0   
2         753.0        654.0        591.0        584.0        564.0   
3         682.0        661.0        640.0        626.0        513.0   
4         760.0        624.0        634.0        656.0        529.0   
5         628.0        537.0        524.0        538.0        418.0   
6         544.0        491.0        526.0        524.0        368.0   
7         607.0        529.0        510.0        474.0        435.0   
8         545.0        586.0        525.0        467.0        434.0   
9         633.0        597.0        535.0        450.0        435.0   
10        576.0        531.0        576.0        430.0        378.0   
11        525.0        518.0        434.0        407.0        337.0   
12        585.0        484.0        527.0        408.0        374.0   
13        523.0        545.0        533.0        437.0        388.0   
14        561.0        531.0        426.0        506.0        401.0   
15        592.0        519.0        482.0        424.0        395.0   
16        560.0        532.0        531.0        487.0        330.0   
17        601.0        591.0        496.0        459.0        447.0   
18        655.0        488.0        570.0        442.0        387.0   
19        634.0        472.0        514.0        435.0        366.0   
20        617.0        541.0        482.0        470.0        345.0   
21        617.0        578.0        516.0        446.0        408.0   
22        573.0        559.0        486.0        502.0        430.0   
23        673.0        577.0        464.0        451.0        396.0   
24        623.0        533.0        509.0        448.0        381.0   
25        605.0        511.0        502.0        495.0        338.0   
26        640.0        533.0        466.0        473.0        384.0   
27        638.0        506.0        543.0        428.0        332.0   
28        595.0        567.0        507.0        442.0        315.0   
29        554.0        527.0        419.0        465.0        358.0   
30        654.0        565.0        539.0        446.0        459.0   
31        676.0        598.0        499.0        536.0        374.0   
32        662.0        607.0        519.0        544.0        402.0   
33        649.0        582.0        439.0        502.0        408.0   
34        630.0        585.0        525.0        482.0        407.0   
35        675.0        595.0        561.0        456.0        387.0   
36        617.0        605.0        568.0        486.0        456.0   
37        692.0        541.0        582.0        467.0        483.0   
38        656.0        575.0        561.0        568.0        446.0   
39        652.0        574.0        527.0        473.0        402.0   
40        624.0        561.0        541.0        506.0        428.0   
41        653.0        528.0        578.0        484.0        402.0   
42        624.0        597.0        560.0        537.0        426.0   
43        626.0        561.0        548.0        449.0        471.0   
44        653.0        622.0        470.0        515.0        415.0   

    1683.420263  1687.015025  1690.608275  1694.200013  1697.790240  
0         474.0        466.0        450.0        395.0        401.0  
1         525.0        531.0        458.0        419.0        490.0  
2         501.0        558.0        494.0        385.0        376.0  
3         527.0        500.0        465.0        419.0        477.0  
4         477.0        467.0        429.0        379.0        394.0  
5         410.0        371.0        333.0        342.0        355.0  
6         384.0        410.0        326.0        251.0        346.0  
7         414.0        366.0        382.0        276.0        282.0  
8         432.0        387.0        288.0        307.0        300.0  
9         383.0        423.0        386.0        317.0        350.0  
10        372.0        357.0        321.0        259.0        299.0  
11        367.0        344.0        296.0        264.0        319.0  
12        302.0        374.0        278.0        308.0        323.0  
13        369.0        332.0        362.0        250.0        307.0  
14        349.0        328.0        352.0        243.0        279.0  
15        370.0        358.0        312.0        288.0        264.0  
16        393.0        403.0        365.0        264.0        280.0  
17        383.0        354.0        395.0        200.0        260.0  
18        410.0        419.0        290.0        254.0        376.0  
19        363.0        373.0        301.0        276.0        279.0  
20        325.0        309.0        306.0        246.0        275.0  
21        361.0        345.0        305.0        225.0        303.0  
22        363.0        396.0        258.0        266.0        301.0  
23        357.0        355.0        321.0        278.0        322.0  
24        346.0        400.0        263.0        302.0        281.0  
25        343.0        328.0        304.0        228.0        284.0  
26        369.0        375.0        305.0        237.0        293.0  
27        406.0        377.0        295.0        250.0        219.0  
28        338.0        375.0        318.0        229.0        312.0  
29        353.0        297.0        302.0        262.0        289.0  
30        390.0        413.0        285.0        233.0        249.0  
31        331.0        352.0        333.0        273.0        324.0  
32        443.0        359.0        368.0        310.0        361.0  
33        384.0        321.0        385.0        257.0        263.0  
34        403.0        377.0        287.0        212.0        274.0  
35        380.0        422.0        357.0        264.0        282.0  
36        354.0        374.0        320.0        263.0        292.0  
37        450.0        411.0        321.0        274.0        341.0  
38        422.0        441.0        335.0        302.0        313.0  
39        396.0        358.0        288.0        216.0        281.0  
40        353.0        387.0        316.0        322.0        259.0  
41        377.0        428.0        348.0        324.0        382.0  
42        395.0        411.0        337.0        275.0        278.0  
43        451.0        401.0        341.0        293.0        276.0  
44        359.0        390.0        352.0        268.0        298.0  

[45 rows x 50 columns]

For 2 Lorentzians peak fits within the region of interest:

## Select initial guess parameters, namely amplitude, centre, width of the peaks.

```
ampL1 = 140000 # Peak Amplitude of 1st Peak
cenL1 = 1599 # Peak location of 1st Peak
widL1 = 8

ampL2 = 180000 # Peak Amplitude of 2nd Peak
cenL2 = 1627 # Peak location of 2nd Peak
widL2 = 5
```

## Fitting and Plotting (Vinyl Region)

```
de = collections.deque([])
Area_1 = collections.deque([])
Area_2 = collections.deque([])

pbar = tqdm(total = len(df_vinyl), dynamic_ncols  = True, desc = 'Fitting curves')

plt.figure(figsize = (20,20))

pfit = Parameters()
pfit.add(name='ampL1', value = ampL1, min = 0)
pfit.add(name='ampL2', value = ampL2, min = 0)
pfit.add(name='cenL1', value = cenL1, max = 1605)
pfit.add(name='cenL2', value = cenL2, min = 1620, max = 1640)
pfit.add(name='widL1', value = widL1, min = 0)
pfit.add(name='widL2', value = widL2, min = 0)

for i,item in df_vinyl.iterrows():
    
    x = df_vinyl.columns # Wavenumbers
    
    y = item # Intensities
    
    xbl = []

    for items in y.index[:10].values.tolist():
        xbl.append(items)

    for items in y.index[40:].values.tolist():
        xbl.append(items)


    ybl = []

    for items in y.values[:10].tolist():
        ybl.append(items)

    for items in y.values[40:].tolist():
        ybl.append(items)
    
    blpars = np.polyfit(xbl, ybl, 1)
    blfit = np.poly1d(blpars)
    
    y -= blfit(x) # Corrected Intensities

    mini = Minimizer(residuals, pfit, fcn_args=(x, y))
    out = mini.leastsq()
    best_fit = y + out.residual
    
    fit_params = out.params.valuesdict()
    fit_params['R2'] = r2_score(y,best_fit)
    fit_params['FWHM_L1'] = 2*out.params.valuesdict()['widL1']
    fit_params['FWHM_L2'] = 2*out.params.valuesdict()['widL2']
    fit_params['Height_L1'] = 0.3183099*out.params.valuesdict()['ampL1']/max(2.220446049250313e-16, out.params.valuesdict()['widL1'])
    fit_params['Height_L2'] = 0.3183099*out.params.valuesdict()['ampL2']/max(2.220446049250313e-16, out.params.valuesdict()['widL2'])
    
    
    results = de.append(fit_params)
    
    peak1 = lorentzian(x,out.params.valuesdict()['ampL1'], out.params.valuesdict()['cenL1'], out.params.valuesdict()['widL1'])
    peak2 = lorentzian(x,out.params.valuesdict()['ampL2'], out.params.valuesdict()['cenL2'], out.params.valuesdict()['widL2'])
    
    plt.subplot(np.ceil(np.sqrt(df_vinyl.shape[0])),np.ceil(np.sqrt(df_vinyl.shape[0])),(1+i))
    plt.title('Spectra ' + str(df.loc[i, 'Original Index']) + ' Vinyl Fit')
    plt.xlabel('Wavenumber/ cm$^{-1}$')
    plt.ylabel('Intensity/ a.u')
    plt.plot(x, y, '#606060')
    plt.plot(x, y, 'bo')
    plt.plot(x, best_fit, 'r--', label = str(fit_params['R2'].round(decimals = 4)))
    plt.plot(x, peak1,'#32CD32', label = 'peak1')
    plt.fill_between(x, peak1.min(), peak1, facecolor = '#32CD32', alpha = 0.9)
    plt.plot(x, peak2,'#FFD700', label = 'peak2')
    plt.fill_between(x, peak2.min(), peak2, facecolor = '#FFD700', alpha = 0.9)
    plt.legend(loc='best')
   
    Area_1.append(integrate.simps(peak1, x)) 
    Area_2.append(integrate.simps(peak2, x))
    
    pbar.update(1)
    
pbar.close()
    
plt.tight_layout()
plt.show()
```

HBox(children=(FloatProgress(value=0.0, description='Fitting curves', layout=Layout(flex='2'), max=45.0, style…

```
results = pd.DataFrame(de)
results.rename(columns={'R2':'R2_Vinyl'}, inplace=True)
results.describe()
```

               ampL1          ampL2        cenL1        cenL2      widL1  \
count      45.000000      45.000000    45.000000    45.000000  45.000000   
mean   234050.808975  350247.269064  1598.923805  1628.191558   6.370683   
std     23285.674098   39586.836993     0.201881     0.081916   0.237497   
min    199804.002718  291820.848683  1598.603225  1628.026458   6.003962   
25%    209691.187983  307815.603561  1598.730775  1628.147150   6.172835   
50%    234039.548272  352579.677529  1598.898367  1628.193010   6.342707   
75%    257878.084195  392987.504572  1599.098464  1628.258813   6.574983   
max    267761.461537  405689.412194  1599.337059  1628.311208   6.857274   

           widL2   R2_Vinyl    FWHM_L1    FWHM_L2     Height_L1     Height_L2  
count  45.000000  45.000000  45.000000  45.000000     45.000000     45.000000  
mean    5.340757   0.993517  12.741366  10.681515  11750.040697  20894.410355  
std     0.061310   0.000844   0.474994   0.122620   1579.717627   2512.233793  
min     5.243603   0.991626  12.007924  10.487206   9407.167204  17151.938379  
25%     5.291810   0.992846  12.345670  10.583620  10066.337204  18143.815666  
50%     5.329339   0.993754  12.685414  10.658678  11705.507933  21105.842375  
75%     5.384770   0.994067  13.149967  10.769541  13523.054872  23674.540898  
max     5.494692   0.995036  13.714548  10.989384  13961.391491  24274.494240

For 2 Lorentzians peak fits within the region of interest:

```
Area_2 = pd.Series(Area_2)
labels = df.iloc[:, 0:2]
df_area = pd.concat([labels, Area_2, results['R2_Vinyl']], axis=1)
df_area.rename(columns={0: 'Vinyl Peak Area'}, inplace=True)
df_area
```

    Original Index  Condition  Vinyl Peak Area  R2_Vinyl
0               10         10    280121.988460  0.992400
1               11         10    282773.253599  0.991626
2               12         10    284088.806975  0.992529
3               13         10    283995.089397  0.991940
4               14         10    284044.093673  0.991896
