Repository: TanJinDa94/July-2022-Polymer-SI-Files

Machine Learning Predicts Conversion and Molecular Weight Distributions in Computer Controlled Polymerization

File: 3. Monomer Conversion Quantification/201020 High Throughput Experiment Conditions 10 to 18 - Part 1/Inline Raman/Peak Fitting for t0.ipynb (part 1 of 2)
# Import Data

```
import pandas as pd
import numpy as np
import matplotlib.pyplot as plt
from sklearn.metrics import r2_score
import collections
from lmfit import Minimizer, Parameters, report_fit
from lmfit.lineshapes import gaussian, lorentzian, split_lorentzian
from scipy import integrate
from tqdm.notebook import tqdm
```

```
df = pd.read_csv('df_t0.csv')
# Use read_csv function to read .csv file.

df.rename(columns={'Unnamed: 0': 'Original Index'}, inplace=True)
# Rename the column label of the 0th column in place.
df
```

    Original Index  Condition  99.358093  103.869308  108.378343  112.883076  \
0               20         10    10609.0     12211.0     12483.0     12010.0   
1               21         10    10614.0     12161.0     12378.0     12066.0   
2               22         10    10736.0     11867.0     12328.0     12076.0   
3               23         10    10545.0     12028.0     12616.0     11967.0   
4               24         10    10646.0     11982.0     12571.0     12097.0   
5               50         11    11039.0     11966.0     12588.0     12375.0   
6               51         11    11086.0     12465.0     12556.0     12298.0   
7               52         11    11080.0     12233.0     12655.0     12432.0   
8               53         11    10850.0     12350.0     12786.0     12165.0   
9               54         11    10997.0     12565.0     12756.0     12282.0   
10              85         12    11311.0     12203.0     13061.0     12590.0   
11              86         12    11095.0     12481.0     12916.0     12331.0   
12              87         12    11251.0     12418.0     12844.0     12354.0   
13              88         12    11030.0     12659.0     13077.0     12557.0   
14              89         12    10996.0     12607.0     12503.0     12190.0   
15             117         13    11533.0     12822.0     13810.0     13176.0   
16             118         13    11420.0     13090.0     13308.0     13254.0   
17             119         13    11506.0     13074.0     13182.0     13232.0   
18             120         13    11772.0     13147.0     13584.0     13150.0   
19             121         13    11663.0     13163.0     13607.0     12889.0   
20             150         14    11708.0     13077.0     13735.0     13380.0   
21             151         14    11586.0     13324.0     13554.0     13223.0   
22             152         14    11746.0     13435.0     13463.0     13296.0   
23             153         14    11633.0     13174.0     13834.0     13117.0   
24             154         14    11751.0     13318.0     13803.0     13306.0   
25             180         15    11634.0     13213.0     13746.0     13174.0   
26             181         15    11770.0     13254.0     13907.0     13486.0   
27             182         15    11868.0     13237.0     13472.0     13403.0   
28             183         15    11662.0     13162.0     13938.0     13174.0   
29             184         15    11738.0     13095.0     13595.0     13414.0   
30             214         16    12395.0     14064.0     14590.0     13990.0   
31             215         16    12367.0     13964.0     14509.0     14022.0   
32             216         16    12373.0     14011.0     14485.0     13903.0   
33             217         16    12160.0     13907.0     14531.0     14087.0   
34             218         16    12147.0     13615.0     13994.0     13817.0   
35             248         17    12313.0     13879.0     14273.0     13814.0   
36             249         17    12252.0     13670.0     14432.0     13893.0   
37             250         17    12452.0     13618.0     14413.0     13795.0   
38             251         17    12203.0     13909.0     14283.0     13897.0   
39             252         17    12396.0     14085.0     14253.0     13796.0   
40             280         18    12265.0     13915.0     14303.0     13979.0   
41             281         18    12206.0     13781.0     14372.0     13903.0   
42             282         18    11834.0     13842.0     13760.0     13555.0   
43             283         18    12256.0     13959.0     14475.0     13939.0   
44             284         18    12431.0     14177.0     14593.0     14278.0   

    117.385634  121.886020  126.382113  130.873918  ...  2470.019140  \
0      11226.0     10228.0      9298.0      8603.0  ...        221.0   
1      11130.0     10024.0      9161.0      8578.0  ...        220.0   
2      11144.0     10205.0      9301.0      8401.0  ...        238.0   
3      11369.0     10304.0      9341.0      8738.0  ...        223.0   
4      11296.0     10168.0      9295.0      8703.0  ...        187.0   
5      11598.0     10531.0      9682.0      8772.0  ...        133.0   
6      11462.0     10735.0      9556.0      9014.0  ...        201.0   
7      11393.0     10583.0      9569.0      8846.0  ...        178.0   
8      11193.0     10543.0      9469.0      8923.0  ...        144.0   
9      11227.0     10401.0      9487.0      8886.0  ...        167.0   
10     11670.0     10595.0     10076.0      8942.0  ...        187.0   
11     11405.0     10596.0      9697.0      8792.0  ...        161.0   
12     11646.0     10511.0      9745.0      8791.0  ...        191.0   
13     11542.0     10490.0      9519.0      9031.0  ...        171.0   
14     11589.0     10534.0      9616.0      9034.0  ...        240.0   
15     12290.0     11206.0     10268.0      9257.0  ...        161.0   
16     12025.0     11293.0     10259.0      9593.0  ...        140.0   
17     12279.0     11221.0     10246.0      9527.0  ...        170.0   
18     12127.0     11180.0     10310.0      9312.0  ...        162.0   
19     12126.0     11078.0     10361.0      9450.0  ...        180.0   
20     12381.0     11338.0     10526.0      9768.0  ...        190.0   
21     12237.0     11324.0     10370.0      9492.0  ...        142.0   
22     12294.0     11086.0     10553.0      9633.0  ...        182.0   
23     12223.0     11308.0     10445.0      9718.0  ...        150.0   
24     12363.0     11419.0     10239.0      9765.0  ...        184.0   
25     12301.0     11401.0     10467.0      9813.0  ...        168.0   
26     12316.0     11398.0     10326.0      9801.0  ...        178.0   
27     12196.0     11336.0     10533.0      9490.0  ...        122.0   
28     12443.0     11516.0     10528.0      9592.0  ...        150.0   
29     12446.0     11595.0     10420.0      9628.0  ...        135.0   
30     13124.0     12119.0     11318.0     10647.0  ...        186.0   
31     13316.0     12089.0     11159.0     10418.0  ...         96.0   
32     13162.0     12066.0     11107.0     10146.0  ...        162.0   
33     13114.0     11896.0     11179.0     10322.0  ...        152.0   
34     12854.0     11979.0     10820.0     10040.0  ...        170.0   
35     13044.0     12121.0     10960.0     10111.0  ...        161.0   
36     13090.0     12208.0     11039.0     10468.0  ...        132.0   
37     13187.0     11945.0     11197.0     10309.0  ...        161.0   
38     13289.0     12215.0     11029.0     10111.0  ...        174.0   
39     13253.0     12217.0     11053.0     10283.0  ...        187.0   
40     13251.0     12255.0     11183.0     10344.0  ...        152.0   
41     13051.0     12119.0     11180.0     10244.0  ...        152.0   
42     12588.0     11739.0     10952.0      9986.0  ...        213.0   
43     12928.0     11934.0     11170.0     10293.0  ...        150.0   
44     12931.0     12236.0     11147.0     10503.0  ...        156.0   

    2473.183625  2476.346881  2479.507290  2482.668093  2485.827668  \
0         266.0        179.0        302.0        205.0        242.0   
1         274.0        189.0        290.0        251.0        271.0   
2         238.0        190.0        287.0        203.0        252.0   
3         280.0        230.0        268.0        273.0        245.0   
4         226.0        174.0        264.0        201.0        281.0   
5         184.0        103.0        209.0        139.0        156.0   
6         215.0        139.0        222.0        191.0        131.0   
7         190.0        166.0        211.0        184.0        154.0   
8         180.0        134.0        199.0        121.0        180.0   
9         195.0        170.0        249.0        162.0        200.0   
10        168.0        189.0        198.0        229.0        141.0   
11        248.0        131.0        176.0        104.0        191.0   
12        162.0        163.0        200.0        191.0        191.0   
13        167.0        151.0        209.0        194.0        208.0   
14        221.0        105.0        239.0        171.0        140.0   
15        200.0        105.0        234.0        153.0        196.0   
16        235.0        164.0        178.0        106.0        175.0   
17        216.0        131.0        242.0        159.0        135.0   
18        147.0        138.0        140.0        127.0        179.0   
19        195.0        181.0        186.0        177.0        130.0   
20        198.0        150.0        176.0        135.0        159.0   
21        138.0        104.0        220.0        150.0        188.0   
22        175.0        107.0        193.0        132.0        180.0   
23        168.0        118.0        172.0        187.0        146.0   
24        208.0        120.0        160.0        188.0        146.0   
25        209.0        151.0        234.0        152.0        172.0   
26        167.0        168.0        188.0        183.0        146.0   
27        186.0        147.0        228.0        127.0        189.0   
28        170.0        110.0        222.0        123.0        144.0   
29        146.0        136.0        124.0        126.0        158.0   
30        228.0        136.0        177.0        135.0        161.0   
31        165.0        168.0        181.0        178.0        172.0   
32        187.0         92.0        230.0        142.0        173.0   
33        181.0        147.0        185.0        173.0        126.0   
34        129.0        204.0        244.0        157.0        194.0   
35        132.0        100.0        195.0        145.0        115.0   
36        222.0        119.0        157.0        121.0        176.0   
37        183.0         78.0        153.0         85.0        103.0   
38        129.0        176.0        205.0        117.0        171.0   
39        215.0         94.0        199.0        133.0        164.0   
40        158.0        125.0        196.0        135.0        146.0   
41        154.0         90.0        147.0        130.0        162.0   
42        233.0        209.0        237.0        182.0        231.0   
43         98.0        169.0        174.0        172.0        157.0   
44        158.0         88.0        186.0        154.0        161.0   

    2488.984401  2492.141526  2495.295811  2498.445642  
0         247.0        263.0        170.0        232.0  
1         197.0        270.0        176.0        305.0  
2         184.0        210.0        213.0        268.0  
3         171.0        239.0        197.0        202.0  
4         155.0        288.0        181.0        264.0  
5         181.0        255.0        192.0        167.0  
6         155.0        142.0        175.0        206.0  
7         143.0        200.0        186.0        197.0  
8         108.0        145.0        170.0        181.0  
9         140.0        209.0        169.0        163.0  
10        165.0        180.0        188.0        236.0  
11        106.0        190.0         97.0        176.0  
12        115.0        191.0        148.0        185.0  
13        151.0        192.0        153.0        200.0  
14        169.0        181.0        155.0        182.0  
15        133.0        160.0        120.0        184.0  
16        104.0        175.0        122.0        148.0  
17        157.0        180.0        148.0        202.0  
18        148.0        185.0         79.0        125.0  
19        127.0        169.0        211.0        199.0  
20        128.0        245.0        108.0        130.0  
21        135.0        175.0        156.0        148.0  
22         55.0        209.0        142.0        155.0  
23         90.0        186.0        147.0        179.0  
24        156.0        182.0        190.0        166.0  
25        111.0        177.0        160.0        188.0  
26        116.0        175.0        171.0        119.0  
27         98.0        205.0        141.0        149.0  
28        150.0        156.0        135.0        172.0  
29        141.0        210.0        117.0        187.0  
30         94.0        188.0        125.0        173.0  
31         99.0        180.0        140.0        133.0  
32         95.0        186.0        119.0        195.0  
33        132.0        190.0        195.0        129.0  
34        139.0        243.0        139.0        196.0  
35         62.0        117.0        130.0        143.0  
36         95.0        179.0        193.0        162.0  
37        100.0        184.0        139.0        147.0  
38         97.0        134.0        116.0        118.0  
39        126.0        158.0        131.0        193.0  
40        117.0        137.0        134.0        158.0  
41        100.0        163.0        117.0        157.0  
42        110.0        209.0        174.0        203.0  
43        119.0        146.0        164.0        152.0  
44         88.0        139.0        118.0        180.0  

[45 rows x 638 columns]

# Test Plots and Baseline Correction

```
# Extract relevant p-xylene region and Vinyl region from the 1st spectra for
# baseline correction and plot tests.

pxyl_Region = df.iloc[0, 151:180] # Extract 1st spectra at the pxyl region and plot.
pxyl_Region.index = pxyl_Region.index.astype(float) # Change the index type to float.
pxyl_Region.plot()
plt.xlabel('Wavenumber/ cm$^{-1}$')
plt.ylabel('Intensity / a.u.')
plt.title('p-xylene Region')
plt.show()
```

```
Vinyl_Region = df.iloc[0, 350:400] # Extract 1st spectra at the Vinyl region and plot.
Vinyl_Region.index = Vinyl_Region.index.astype(float) # Change the index type to float.
Vinyl_Region.plot()
plt.xlabel('Wavenumber/ cm$^{-1}$')
plt.ylabel('Intensity / a.u.')
plt.title('Vinyl Region')
plt.show()
```

# Baseline Subtraction

## Custom

Choose two regions on the spectrum that you want to form the basis for the baseline. The spectrum is based on the truncated region of interest from the raw spectrum.

Choose from the curve above, <10 and >50 to form the x and y values to fit a polynomial line, serving as my baseline values. **Note that the x-axis is the placeholder index location of the truncated spectra, not the actual wavenumbers themselves**

p-xylene Region Baseline Subtraction

```
# p-xylene Region Baseline Subtraction
y = df.iloc[0, 151:180]
y.index = y.index.astype('float')
plt.xlabel('Wavenumber/ cm$^{-1}$')
plt.ylabel('Intensity / a.u.')
plt.title('p-xylene Region')
y.plot()
plt.show()

# y is a Series. A pandas Series is a lablled/ indexed 1-D array. Therefore, a single argument of y,
# itself containing the intensity value (y-axis) at the corresponding wavenumber (x-axis) can be plotted. 

# Plot the 1st spectra (1st row) of df_t0.
```

```
xbl = [] # x-baseline.

for items in y.index[:5].values.tolist():
    xbl.append(items)

for items in y.index[25:].values.tolist():
    xbl.append(items)

# Recall that y is a Series with intensities labelled by their wavenumbers. y.index gives the Series labels, which are the 
# wavenumbers. y.index[:10] gives the 0th to 9th Series labels and is an index object. Convert the index object to a numpy
# array via y.index[:10].values, then put them into a list via y.index[:10].values.tolist().

# There are 2 for loops for the xbl (x baseline) list because you want the 1st 10 wavenumbers, but you also want the last
# wavenumbers from index 40 onwards. In the end, xbl is a single list containing all wavenumbers from index 0 to 9,
# and then from index 40 onwards. The same ideas apply for ybl, except for the fact that ybl contains intensities.

ybl = [] # y-baseline.

for items in y.values[:5].tolist():
    ybl.append(items)

for items in y.values[25:].tolist():
    ybl.append(items)
    
# y is a Pandas Series. Therefore, y.values immediately gives the values witihn that series, which are the intensities.
```

```
# Check that the range of xbl and ybl values makes sense.
xbl_and_ybl = list(zip(xbl, ybl))# Zip xbl and ybl together, then use list function to unpack the zipped object.
xbl_and_ybl
```

[(742.72591, 861.0),
 (746.854286, 761.0),
 (750.982753, 769.0),
 (755.109328, 733.0),
 (759.232034, 954.0),
 (845.269156, 753.0),
 (849.338942, 596.0),
 (853.40688, 569.0),
 (857.472972, 530.0)]

Running the baseline fit. **(x-values, y-values, polynomial degree)** are the arguments.

```
blpars = np.polyfit(xbl, ybl, 1)
# blpars contains the baseline parameters; the coefficients which will allow for the baseline polynomial to be defined.
# Fit a polynomial based on the x and y-values chosen for the spectra during the previous step. Thus, given a list of x values
# and its corresponding y-values, fit a polynomial through these points as best as you can. This polynomial will serve as the 
# baseline to be subtracted from the spectra's y-values. 
# numpy.polyfit(x, y, deg)
# np.polyfit: Least squares polynomial fit. Fit a polynomial p(x) = p[0] * x**deg + ... + p[deg] of degree deg to points (x, y).
# Returns a vector of coefficients p that minimises the squared error in the order deg, deg-1, … 0.
# Since degree = 1, we are fitting a straight line.

blfit = np.poly1d(blpars)
# A one-dimensional polynomial class. A convenience class, used to encapsulate “natural” operations on polynomials so that
# said operations may take on their customary form in code. blfit is a function that encompasses information on blpar's vector
# of coefficients derived from the np.polyfit step. It will take an input of x-values, then apply the coefficients to the
# x-values to obtain the best fit polynomial following the p(x) equation defined above.
```

Plot showing before and after subtraction.

```
plt.figure(figsize = (12,5))

plt.subplot(1,2,1) # subplot(nrows, ncols, index)
plt.plot(y) # Plot the spectrum using the Series y.
plt.xlabel('Wavenumber/ cm$^{-1}$')
plt.ylabel('Intensity / a.u.')
plt.title('p-xylene Region Before Baseline Correction')
plt.plot(y.index, blfit(y.index))
# Plot the baseline polynomial to be subtracted (orange color). The x-axis will contain the wavenumbers. 
# Therefore y.index(Series labels) is being plotted at the x-axis. The y-axis will be blfit(y.index) because the output of 
# blfit(y.index) contains the y-values of the polynomial that is best fit to the input x-values.

plt.subplot(1,2,2)
plt.xlabel('Wavenumber/ cm$^{-1}$')
plt.ylabel('Intensity / a.u.')
plt.title('p-xylene Region After Baseline Correction')
plt.plot(y.index,(y - blfit(y.index)))
# Plot the baseline corrected spectrum. Subtraction can immediately be done because blfit(y.index) is a numpy array of y-values
# of the best fit polynomial. So the each value in Series y will minus each value in array blfit(y.index),
# to yield a final y value, which is the corrected spectra intensity. 

plt.show()
```

Vinyl Region Baseline Subtraction

```
# Vinyl Region Baseline Subtraction
y = df.iloc[0, 350:400]
y.index = y.index.astype('float')
plt.xlabel('Wavenumber/ cm$^{-1}$')
plt.ylabel('Intensity / a.u.')
plt.title('Vinyl Region')
y.plot()
plt.show()
```

```
xbl = []

for items in y.index[:10].values.tolist():
    xbl.append(items)

for items in y.index[40:].values.tolist():
    xbl.append(items)
    
ybl = []

for items in y.values[:10].tolist():
    ybl.append(items)

for items in y.values[40:].tolist():
    ybl.append(items)
```

```
xbl_and_ybl = list(zip(xbl, ybl))
xbl_and_ybl
```

[(1519.646641, 559.0),
 (1523.334285, 643.0),
 (1527.018539, 619.0),
 (1530.701218, 654.0),
 (1534.382324, 747.0),
 (1538.060047, 835.0),
 (1541.738012, 944.0),
 (1545.412596, 1051.0),
 (1549.083803, 1145.0),
 (1552.755255, 1095.0),
 (1665.520301, 712.0),
 (1669.126213, 695.0),
 (1672.72882, 630.0),
 (1676.331694, 592.0),
 (1679.929484, 540.0),
 (1683.527541, 579.0),
 (1687.122303, 468.0),
 (1690.715552, 469.0),
 (1694.30729, 397.0),
 (1697.897518, 356.0)]

```
blpars = np.polyfit(xbl, ybl, 1)
blfit = np.poly1d(blpars)
```

```
plt.figure(figsize = (12,5))

plt.subplot(1,2,1)
plt.plot(y)
plt.plot(y.index, blfit(y.index))
plt.xlabel('Wavenumber/ cm$^{-1}$')
plt.ylabel('Intensity / a.u.')
plt.title('Vinl Region Before Baseline Correction')

plt.subplot(1,2,2)
plt.plot(y.index,(y - blfit(y.index))) 
plt.xlabel('Wavenumber/ cm$^{-1}$')
plt.ylabel('Intensity / a.u.')
plt.title('Vinyl Region After Baseline Correction')

plt.show()
```

# Fitting Functions

```
from lmfit import Minimizer, Parameters, report_fit
from lmfit.lineshapes import gaussian, lorentzian, split_lorentzian

def residuals(pars,x,y):
    
    model =  (lorentzian(x, pars['ampL1'], pars['cenL1'], pars['widL1']) +
              lorentzian(x, pars['ampL2'], pars['cenL2'], pars['widL2']))
    
    return model - y
```

# Running Curve Fits

```
df_vinyl = df.iloc[:, 350:400].copy()
df_vinyl.columns = df_vinyl.columns.astype('float')
df_vinyl
```

    1519.646641  1523.334285  1527.018539  1530.701218  1534.382324  \
0         559.0        643.0        619.0        654.0        747.0   
1         657.0        627.0        510.0        706.0        720.0   
2         670.0        588.0        598.0        666.0        708.0   
3         678.0        623.0        620.0        581.0        736.0   
4         521.0        679.0        595.0        676.0        737.0   
5         546.0        464.0        505.0        559.0        621.0   
6         473.0        484.0        524.0        546.0        699.0   
7         554.0        452.0        529.0        574.0        668.0   
8         455.0        542.0        530.0        564.0        703.0   
9         556.0        493.0        597.0        600.0        694.0   
10        514.0        520.0        577.0        555.0        588.0   
11        552.0        491.0        484.0        504.0        686.0   
12        481.0        490.0        542.0        563.0        631.0   
13        497.0        477.0        530.0        573.0        662.0   
14        501.0        462.0        552.0        563.0        657.0   
15        518.0        481.0        500.0        593.0        660.0   
16        401.0        468.0        463.0        551.0        644.0   
17        429.0        497.0        477.0        540.0        653.0   
18        532.0        544.0        519.0        533.0        688.0   
19        426.0        444.0        511.0        572.0        634.0   
20        489.0        501.0        508.0        527.0        676.0   
21        433.0        471.0        418.0        507.0        639.0   
22        459.0        468.0        539.0        442.0        662.0   
23        450.0        403.0        495.0        480.0        666.0   
24        471.0        497.0        452.0        536.0        708.0   
25        439.0        460.0        474.0        558.0        683.0   
26        505.0        454.0        528.0        509.0        706.0   
27        440.0        483.0        496.0        532.0        624.0   
28        438.0        414.0        545.0        532.0        655.0   
29        476.0        513.0        551.0        519.0        709.0   
30        431.0        420.0        445.0        581.0        657.0   
31        480.0        550.0        464.0        579.0        653.0   
32        397.0        428.0        449.0        549.0        667.0   
33        426.0        479.0        516.0        579.0        670.0   
34        448.0        532.0        548.0        635.0        695.0   
35        444.0        474.0        476.0        518.0        611.0   
36        407.0        459.0        553.0        504.0        687.0   
37        483.0        446.0        455.0        552.0        665.0   
38        462.0        466.0        488.0        539.0        567.0   
39        480.0        448.0        459.0        534.0        643.0   
40        384.0        448.0        494.0        598.0        705.0   
41        458.0        526.0        462.0        574.0        657.0   
42        496.0        519.0        530.0        541.0        697.0   
43        423.0        428.0        476.0        514.0        626.0   
44        427.0        438.0        470.0        532.0        699.0   

    1538.060047  1541.738012  1545.412596  1549.083803  1552.755255  ...  \
0         835.0        944.0       1051.0       1145.0       1095.0  ...   
1         844.0        856.0       1108.0       1175.0       1093.0  ...   
2         900.0        883.0        974.0       1204.0       1099.0  ...   
3         827.0        948.0        922.0       1035.0       1126.0  ...   
4         972.0        886.0       1021.0       1158.0       1142.0  ...   
5         765.0        865.0        932.0       1077.0        988.0  ...   
6         749.0        805.0        914.0       1066.0       1068.0  ...   
7         784.0        814.0        917.0       1047.0       1065.0  ...   
8         834.0        911.0        911.0       1072.0       1048.0  ...   
9         786.0        851.0        925.0       1034.0       1119.0  ...   
10        724.0        879.0        900.0       1088.0       1103.0  ...   
11        754.0        748.0        926.0        990.0       1045.0  ...   
12        712.0        779.0        970.0       1055.0       1079.0  ...   
13        805.0        818.0        952.0       1060.0       1036.0  ...   
14        697.0        822.0        892.0       1054.0       1021.0  ...   
15        809.0        867.0       1002.0       1183.0       1164.0  ...   
16        776.0        840.0       1003.0       1088.0       1111.0  ...   
17        835.0        783.0       1037.0       1055.0       1033.0  ...   
18        818.0        905.0        941.0       1049.0       1128.0  ...   
19        729.0        951.0        974.0       1145.0       1099.0  ...   
20        761.0        844.0        946.0       1143.0       1174.0  ...   
21        712.0        887.0        950.0       1139.0       1109.0  ...   
22        803.0        889.0        911.0       1090.0       1072.0  ...   
23        750.0        860.0        997.0       1126.0       1060.0  ...   
24        791.0        856.0        930.0       1100.0       1122.0  ...   
25        759.0        828.0        973.0       1091.0       1199.0  ...   
26        794.0        866.0        969.0       1177.0       1066.0  ...   
27        844.0        804.0        960.0       1139.0       1128.0  ...   
28        704.0        888.0       1029.0       1087.0       1154.0  ...   
29        754.0        959.0        932.0       1150.0       1061.0  ...   
30        801.0        904.0       1022.0       1230.0       1218.0  ...   
31        850.0        904.0       1044.0       1122.0       1194.0  ...   
32        830.0        889.0       1006.0       1154.0       1111.0  ...   
33        791.0        961.0       1018.0       1175.0       1101.0  ...   
34        745.0        892.0       1027.0       1182.0       1237.0  ...   
35        737.0        897.0       1011.0       1135.0       1158.0  ...   
36        691.0        946.0       1044.0       1246.0       1237.0  ...   
37        798.0        931.0       1076.0       1176.0       1181.0  ...   
38        667.0        880.0       1046.0       1208.0       1209.0  ...   
39        853.0        923.0        978.0       1110.0       1232.0  ...   
40        730.0        870.0       1081.0       1173.0       1229.0  ...   
41        805.0        950.0       1075.0       1188.0       1187.0  ...   
42        846.0        907.0       1143.0       1164.0       1173.0  ...   
43        773.0        886.0       1064.0       1161.0       1195.0  ...   
44        726.0        802.0       1030.0       1167.0       1246.0  ...   

    1665.520301  1669.126213  1672.728820  1676.331694  1679.929484  \
0         712.0        695.0        630.0        592.0        540.0   
1         664.0        734.0        644.0        584.0        531.0   
2         710.0        655.0        592.0        567.0        483.0   
3         746.0        677.0        645.0        497.0        519.0   
4         774.0        645.0        618.0        560.0        492.0   
5         645.0        577.0        494.0        506.0        435.0   
6         630.0        621.0        531.0        434.0        439.0   
7         660.0        552.0        602.0        539.0        475.0   
8         706.0        573.0        556.0        480.0        408.0   
9         694.0        634.0        565.0        561.0        406.0   
10        640.0        560.0        554.0        446.0        409.0   
11        579.0        584.0        538.0        499.0        400.0   
12        690.0        587.0        535.0        505.0        450.0   
13        680.0        597.0        516.0        481.0        442.0   
14        617.0        624.0        504.0        466.0        476.0   
15        719.0        617.0        550.0        447.0        431.0   
16        676.0        626.0        531.0        508.0        470.0   
17        621.0        668.0        566.0        480.0        485.0   
18        621.0        582.0        596.0        461.0        468.0   
19        701.0        661.0        558.0        470.0        404.0   
20        724.0        624.0        542.0        537.0        365.0   
21        627.0        585.0        590.0        512.0        472.0   
22        694.0        577.0        564.0        467.0        441.0   
23        670.0        575.0        553.0        493.0        373.0   
24        694.0        574.0        626.0        430.0        414.0   
25        712.0        648.0        597.0        518.0        429.0   
26        643.0        584.0        550.0        467.0        431.0   
27        676.0        577.0        583.0        488.0        444.0   
28        616.0        606.0        568.0        497.0        452.0   
29        799.0        587.0        534.0        508.0        411.0   
30        726.0        639.0        601.0        565.0        459.0   
31        692.0        673.0        606.0        504.0        452.0   
32        709.0        690.0        557.0        572.0        435.0   
33        741.0        614.0        629.0        536.0        465.0   
34        775.0        649.0        583.0        535.0        487.0   
35        720.0        653.0        615.0        443.0        504.0   
36        773.0        624.0        586.0        465.0        464.0   
37        665.0        621.0        559.0        542.0        509.0   
38        724.0        683.0        594.0        491.0        471.0   
39        732.0        686.0        678.0        518.0        488.0   
40        694.0        663.0        563.0        571.0        423.0   
41        738.0        658.0        561.0        479.0        445.0   
42        764.0        617.0        559.0        582.0        483.0   
43        680.0        580.0        612.0        528.0        424.0   
44        733.0        667.0        549.0        498.0        428.0   

    1683.527541  1687.122303  1690.715552  1694.307290  1697.897518  
0         579.0        468.0        469.0        397.0        356.0  
1         591.0        482.0        468.0        409.0        449.0  
2         562.0        485.0        429.0        457.0        375.0  
3         473.0        486.0        413.0        422.0        366.0  
4         554.0        463.0        487.0        415.0        388.0  
5         474.0        362.0        369.0        299.0        320.0  
6         371.0        386.0        348.0        317.0        298.0  
7         419.0        427.0        364.0        318.0        279.0  
8         429.0        369.0        403.0        362.0        343.0  
9         459.0        390.0        387.0        411.0        352.0  
10        429.0        345.0        339.0        272.0        270.0  
11        452.0        379.0        366.0        314.0        347.0  
12        390.0        334.0        349.0        365.0        285.0  
13        429.0        361.0        301.0        323.0        300.0  
14        453.0        347.0        357.0        354.0        313.0  
15        479.0        370.0        437.0        333.0        340.0  
16        403.0        318.0        375.0        311.0        281.0  
17        503.0        331.0        348.0        317.0        331.0  
18        412.0        318.0        334.0        266.0        274.0  
19        413.0        438.0        324.0        275.0        323.0  
20        452.0        332.0        398.0        274.0        323.0  
21        405.0        375.0        329.0        324.0        300.0  
22        418.0        346.0        334.0        331.0        278.0  
23        380.0        372.0        312.0        327.0        264.0  
24        425.0        379.0        341.0        319.0        275.0  
25        448.0        341.0        333.0        324.0        321.0  
26        397.0        323.0        319.0        279.0        293.0  
27        414.0        342.0        396.0        247.0        272.0  
28        405.0        371.0        345.0        308.0        289.0  
29        434.0        384.0        376.0        329.0        266.0  
30        457.0        352.0        335.0        273.0        306.0  
31        422.0        344.0        359.0        365.0        248.0  
32        464.0        351.0        335.0        350.0        324.0  
33        427.0        417.0        337.0        334.0        241.0  
34        477.0        437.0        409.0        298.0        285.0  
35        389.0        399.0        313.0        288.0        259.0  
36        416.0        377.0        325.0        323.0        266.0  
37        515.0        381.0        361.0        334.0        360.0  
38        410.0        373.0        307.0        351.0        284.0  
39        395.0        390.0        396.0        330.0        235.0  
40        465.0        450.0        332.0        304.0        318.0  
41        379.0        363.0        311.0        311.0        341.0  
42        472.0        402.0        404.0        341.0        302.0  
43        452.0        359.0        350.0        267.0        266.0  
44        427.0        359.0        332.0        270.0        273.0  

[45 rows x 50 columns]

For 2 Lorentzians peak fits within the region of interest:

## Select initial guess parameters, namely amplitude, centre, width of the peaks.

```
ampL1 = 140000 # Peak Amplitude of 1st Peak
cenL1 = 1599 # Peak location of 1st Peak
widL1 = 8

ampL2 = 180000 # Peak Amplitude of 2nd Peak
cenL2 = 1627 # Peak location of 2nd Peak
widL2 = 5
```

## Fitting and Plotting (Vinyl Region)

```
de = collections.deque([])
Area_1 = collections.deque([])
Area_2 = collections.deque([])

pbar = tqdm(total = len(df_vinyl), dynamic_ncols  = True, desc = 'Fitting curves')

plt.figure(figsize = (20,20))

pfit = Parameters()
pfit.add(name='ampL1', value = ampL1, min = 0)
pfit.add(name='ampL2', value = ampL2, min = 0)
pfit.add(name='cenL1', value = cenL1, max = 1605)
pfit.add(name='cenL2', value = cenL2, min = 1620, max = 1640)
pfit.add(name='widL1', value = widL1, min = 0)
pfit.add(name='widL2', value = widL2, min = 0)

for i,item in df_vinyl.iterrows():
    
    x = df_vinyl.columns # Wavenumbers
    
    y = item # Intensities
    
    xbl = []

    for items in y.index[:10].values.tolist():
        xbl.append(items)

    for items in y.index[40:].values.tolist():
        xbl.append(items)


    ybl = []

    for items in y.values[:10].tolist():
        ybl.append(items)

    for items in y.values[40:].tolist():
        ybl.append(items)
    
    blpars = np.polyfit(xbl, ybl, 1)
    blfit = np.poly1d(blpars)
    
    y -= blfit(x) # Corrected Intensities

    mini = Minimizer(residuals, pfit, fcn_args=(x, y))
    out = mini.leastsq()
    best_fit = y + out.residual
    
    fit_params = out.params.valuesdict()
    fit_params['R2'] = r2_score(y,best_fit)
    fit_params['FWHM_L1'] = 2*out.params.valuesdict()['widL1']
    fit_params['FWHM_L2'] = 2*out.params.valuesdict()['widL2']
    fit_params['Height_L1'] = 0.3183099*out.params.valuesdict()['ampL1']/max(2.220446049250313e-16, out.params.valuesdict()['widL1'])
    fit_params['Height_L2'] = 0.3183099*out.params.valuesdict()['ampL2']/max(2.220446049250313e-16, out.params.valuesdict()['widL2'])
    
    
    results = de.append(fit_params)
    
    peak1 = lorentzian(x,out.params.valuesdict()['ampL1'], out.params.valuesdict()['cenL1'], out.params.valuesdict()['widL1'])
    peak2 = lorentzian(x,out.params.valuesdict()['ampL2'], out.params.valuesdict()['cenL2'], out.params.valuesdict()['widL2'])
    
    plt.subplot(np.ceil(np.sqrt(df_vinyl.shape[0])),np.ceil(np.sqrt(df_vinyl.shape[0])),(1+i))
    plt.title('Spectra ' + str(df.loc[i, 'Original Index']) + ' Vinyl Fit')
    plt.xlabel('Wavenumber/ cm$^{-1}$')
    plt.ylabel('Intensity/ a.u')
    plt.plot(x, y, '#606060')
    plt.plot(x, y, 'bo')
    plt.plot(x, best_fit, 'r--', label = str(fit_params['R2'].round(decimals = 4)))
    plt.plot(x, peak1,'#32CD32', label = 'peak1')
    plt.fill_between(x, peak1.min(), peak1, facecolor = '#32CD32', alpha = 0.9)
    plt.plot(x, peak2,'#FFD700', label = 'peak2')
    plt.fill_between(x, peak2.min(), peak2, facecolor = '#FFD700', alpha = 0.9)
    plt.legend(loc='best')
   
    Area_1.append(integrate.simps(peak1, x)) 
    Area_2.append(integrate.simps(peak2, x))
    
    pbar.update(1)
    
pbar.close()
    
plt.tight_layout()
plt.show()
```

HBox(children=(FloatProgress(value=0.0, description='Fitting curves', layout=Layout(flex='2'), max=45.0, style…

```
results = pd.DataFrame(de)
results.rename(columns={'R2':'R2_Vinyl'}, inplace=True)
results.describe()
```

               ampL1          ampL2        cenL1        cenL2      widL1  \
count      45.000000      45.000000    45.000000    45.000000  45.000000   
mean   301430.182470  435590.564544  1598.280629  1627.639981   6.382866   
std     32477.918990   52505.645759     0.150075     0.046948   0.209775   
min    247465.485083  347346.367213  1598.031683  1627.518769   6.117751   
25%    269081.296412  386543.388499  1598.176735  1627.618181   6.208272   
50%    304467.342079  441041.681067  1598.269650  1627.648981   6.325471   
75%    337369.826529  495441.157713  1598.404986  1627.673240   6.555999   
max    343682.068700  501839.434883  1598.641559  1627.717993   6.887147   

           widL2   R2_Vinyl    FWHM_L1    FWHM_L2     Height_L1     Height_L2  
count  45.000000  45.000000  45.000000  45.000000     45.000000     45.000000  
mean    5.358757   0.993768  12.765732  10.717515  15094.948371  25904.762243  
std     0.061913   0.000871   0.419549   0.123827   2062.106040   3356.276754  
min     5.229686   0.991846  12.235502  10.459371  11693.741189  20405.645191  
25%     5.313108   0.993041  12.416545  10.626217  13012.383758  22683.625805  
50%     5.362904   0.994074  12.650941  10.725808  15330.869276  26253.655404  
75%     5.399780   0.994511  13.111999  10.799560  17441.480071  29682.026710  
max     5.489933   0.994997  13.774294  10.979866  17648.488235  30387.731382

For 2 Lorentzians peak fits within the region of interest:

```
Area_2 = pd.Series(Area_2)
labels = df.iloc[:, 0:2]
df_area = pd.concat([labels, Area_2, results['R2_Vinyl']], axis=1)
df_area.rename(columns={0: 'Vinyl Peak Area'}, inplace=True)
df_area
```

    Original Index  Condition  Vinyl Peak Area  R2_Vinyl
0               20         10    333714.890951  0.992558
1               21         10    333336.049651  0.992257
2               22         10    337889.203163  0.991846
3               23         10    341148.163164  0.992446
4               24         10    336776.639598  0.992065
