Repository: TanJinDa94/July-2022-Polymer-SI-Files

Machine Learning Predicts Conversion and Molecular Weight Distributions in Computer Controlled Polymerization

File: 3. Monomer Conversion Quantification/201020 High Throughput Experiment Conditions 10 to 18 - Part 1/Inline Raman/Peak Fitting for t30.ipynb (part 1 of 2)
# Import Data

```
import pandas as pd
import numpy as np
import matplotlib.pyplot as plt
from sklearn.metrics import r2_score
import collections
from lmfit import Minimizer, Parameters, report_fit
from lmfit.lineshapes import gaussian, lorentzian, split_lorentzian
from scipy import integrate
from tqdm.notebook import tqdm
```

```
df = pd.read_csv('df_t30.csv')
# Use read_csv function to read .csv file.

df.rename(columns={'Unnamed: 0': 'Original Index'}, inplace=True)
# Rename the column label of the 0th column in place.
df
```

    Original Index  Condition  99.358093  103.869308  108.378343  112.883076  \
0               15         10     4863.0      5553.0      5708.0      5387.0   
1               16         10     4903.0      5497.0      5699.0      5427.0   
2               17         10     4945.0      5529.0      5617.0      5465.0   
3               18         10     5036.0      5627.0      5917.0      5626.0   
4               19         10     5036.0      5627.0      5766.0      5660.0   
5               44         11     6748.0      7598.0      7839.0      7517.0   
6               45         11     6898.0      7654.0      7858.0      7634.0   
7               46         11     7104.0      7829.0      7889.0      7714.0   
8               47         11     6978.0      7657.0      8137.0      7511.0   
9               48         11     7021.0      7802.0      8150.0      7841.0   
10              77         12     6623.0      7357.0      7599.0      7182.0   
11              78         12     6592.0      7370.0      7653.0      7273.0   
12              79         12     6732.0      7312.0      7631.0      7496.0   
13              80         12     6597.0      7453.0      7767.0      7274.0   
14              81         12     6824.0      7399.0      7686.0      7350.0   
15             110         13     6076.0      7148.0      7351.0      7006.0   
16             111         13     6284.0      7061.0      7422.0      7166.0   
17             112         13     6286.0      6938.0      7519.0      7044.0   
18             113         13     6366.0      7115.0      7340.0      7148.0   
19             114         13     6262.0      7053.0      7179.0      7161.0   
20             141         14     7064.0      8162.0      8240.0      8231.0   
21             142         14     7089.0      8182.0      8417.0      8202.0   
22             143         14     7296.0      8168.0      8419.0      8145.0   
23             144         14     7288.0      8187.0      8686.0      8167.0   
24             145         14     7119.0      8105.0      8224.0      8094.0   
25             176         15     7977.0      8960.0      9418.0      8867.0   
26             177         15     8016.0      9107.0      9399.0      9058.0   
27             178         15     8107.0      8957.0      9413.0      9121.0   
28             179         15     8174.0      9098.0      9268.0      9124.0   
29             180         15     7967.0      8914.0      9321.0      8787.0   
30             205         16     9119.0     10145.0     10514.0     10034.0   
31             206         16     8883.0     10297.0     10573.0     10359.0   
32             207         16     9233.0     10087.0     10458.0     10304.0   
33             208         16     9093.0     10410.0     10670.0     10432.0   
34             209         16     9043.0     10266.0     10639.0     10346.0   
35             239         17     9020.0     10325.0     10548.0     10196.0   
36             240         17     8700.0      9903.0     10277.0      9711.0   
37             241         17     8981.0     10071.0     10197.0     10250.0   
38             242         17     8833.0      9829.0     10417.0      9802.0   
39             243         17     8772.0      9752.0     10170.0      9929.0   
40             265         18     9705.0     10957.0     11458.0     10971.0   
41             266         18     9854.0     11062.0     11612.0     11107.0   
42             267         18     9857.0     10786.0     11487.0     11059.0   
43             268         18     9714.0     10994.0     11289.0     10809.0   
44             269         18     9688.0     10993.0     11621.0     11171.0   

    117.385634  121.886020  126.382113  130.873918  ...  2470.019140  \
0       4885.0      4676.0      4343.0      3935.0  ...        116.0   
1       4934.0      4731.0      4249.0      3925.0  ...         89.0   
2       5101.0      4683.0      4317.0      3893.0  ...        117.0   
3       5171.0      4752.0      4388.0      3876.0  ...         82.0   
4       5175.0      4685.0      4352.0      4042.0  ...        114.0   
5       7266.0      6444.0      5980.0      5425.0  ...        108.0   
6       7102.0      6572.0      5824.0      5462.0  ...         85.0   
7       7181.0      6583.0      5852.0      5461.0  ...        123.0   
8       6996.0      6522.0      6015.0      5479.0  ...         81.0   
9       7153.0      6542.0      5926.0      5471.0  ...        135.0   
10      6799.0      6288.0      5800.0      5230.0  ...         65.0   
11      6709.0      6248.0      5730.0      5313.0  ...        111.0   
12      6672.0      6421.0      5872.0      5223.0  ...         85.0   
13      6958.0      6258.0      5893.0      5405.0  ...         94.0   
14      6868.0      6481.0      5813.0      5350.0  ...         84.0   
15      6400.0      6195.0      5510.0      5114.0  ...         68.0   
16      6686.0      5977.0      5620.0      4932.0  ...        111.0   
17      6580.0      6171.0      5439.0      5190.0  ...        105.0   
18      6644.0      6174.0      5649.0      5175.0  ...        121.0   
19      6521.0      6032.0      5725.0      5273.0  ...         84.0   
20      7494.0      6957.0      6327.0      5851.0  ...         58.0   
21      7532.0      6905.0      6454.0      5921.0  ...         82.0   
22      7793.0      7003.0      6532.0      6018.0  ...        100.0   
23      7730.0      7020.0      6534.0      6111.0  ...        106.0   
24      7594.0      6905.0      6325.0      5742.0  ...        150.0   
25      8381.0      7661.0      6995.0      6505.0  ...         96.0   
26      8434.0      7545.0      7045.0      6372.0  ...         78.0   
27      8380.0      7686.0      7087.0      6489.0  ...        122.0   
28      8443.0      7938.0      7131.0      6613.0  ...        131.0   
29      8227.0      7389.0      7117.0      6428.0  ...         94.0   
30      9445.0      8543.0      8085.0      7274.0  ...        103.0   
31      9371.0      8779.0      7936.0      7340.0  ...        162.0   
32      9464.0      8771.0      8159.0      7593.0  ...        114.0   
33      9543.0      8812.0      8193.0      7354.0  ...        121.0   
34      9549.0      8825.0      8029.0      7521.0  ...        156.0   
35      9659.0      8955.0      8239.0      7583.0  ...         82.0   
36      9420.0      8508.0      7687.0      7304.0  ...        109.0   
37      9493.0      8591.0      7921.0      7389.0  ...        122.0   
38      9420.0      8487.0      7938.0      7191.0  ...        150.0   
39      9190.0      8471.0      7636.0      7192.0  ...        277.0   
40     10197.0      9558.0      8837.0      7688.0  ...        146.0   
41     10631.0      9467.0      8769.0      7964.0  ...        128.0   
42     10228.0      9366.0      8848.0      8059.0  ...        149.0   
43     10284.0      9394.0      8714.0      7871.0  ...        117.0   
44     10392.0      9707.0      8672.0      7974.0  ...        172.0   

    2473.183625  2476.346881  2479.507290  2482.668093  2485.827668  \
0         149.0         93.0        131.0         78.0        155.0   
1         129.0         46.0        170.0         42.0        108.0   
2         163.0         77.0        168.0        148.0         83.0   
3         154.0        103.0        174.0         69.0        103.0   
4         118.0         70.0        101.0         71.0        116.0   
5         139.0         94.0        169.0        126.0        102.0   
6          96.0         89.0        166.0         82.0        108.0   
7         178.0         95.0        150.0        128.0        130.0   
8          59.0         57.0        168.0         63.0         49.0   
9         101.0        131.0        157.0        126.0         93.0   
10        151.0         90.0        120.0         79.0        101.0   
11         99.0        110.0        158.0         74.0         80.0   
12        146.0         80.0        113.0        128.0         96.0   
13        131.0         31.0        127.0         76.0        126.0   
14        133.0         70.0        171.0         73.0        105.0   
15        139.0         68.0        164.0         61.0         59.0   
16        115.0         68.0        144.0         89.0         54.0   
17         76.0         94.0         84.0        167.0        101.0   
18        131.0         58.0        137.0         98.0         92.0   
19         82.0         67.0        124.0         68.0         73.0   
20         93.0         49.0        101.0         68.0         68.0   
21        117.0         55.0        114.0         76.0         99.0   
22        118.0         89.0        120.0         64.0        117.0   
23        146.0        120.0        108.0        105.0         97.0   
24        124.0        146.0        129.0        129.0        101.0   
25         71.0        111.0        112.0         85.0        138.0   
26        122.0         79.0        130.0         96.0         90.0   
27         80.0         82.0        155.0         92.0        104.0   
28        104.0        139.0        191.0         78.0         84.0   
29        130.0        150.0        159.0         80.0        111.0   
30        141.0        117.0        181.0        140.0        143.0   
31        137.0        110.0        178.0        133.0        118.0   
32        175.0         88.0        184.0        124.0        139.0   
33        168.0         85.0        174.0        104.0        118.0   
34        158.0        100.0        170.0        111.0        122.0   
35        143.0         70.0        162.0         92.0        128.0   
36        155.0         98.0        163.0         97.0        154.0   
37        164.0        109.0        126.0        158.0        119.0   
38        149.0        132.0        136.0        124.0        108.0   
39        312.0        247.0        315.0        268.0        266.0   
40        133.0        129.0        212.0        101.0        160.0   
41        123.0        108.0        112.0         99.0         96.0   
42        181.0        113.0        171.0        104.0        178.0   
43        158.0         28.0        154.0        115.0        127.0   
44        182.0        127.0        159.0        161.0        157.0   

    2488.984401  2492.141526  2495.295811  2498.445642  
0          65.0        123.0        138.0        134.0  
1          69.0         97.0         96.0        147.0  
2          94.0        159.0        135.0        117.0  
3          78.0        157.0         92.0        132.0  
4          88.0        118.0         98.0        145.0  
5          80.0         99.0        122.0        109.0  
6          27.0         86.0         64.0         66.0  
7          42.0        128.0         63.0        135.0  
8          24.0         93.0         65.0         40.0  
9          39.0        119.0        122.0         95.0  
10          5.0         82.0         72.0         96.0  
11         49.0        101.0         47.0        105.0  
12          3.0        155.0         73.0        135.0  
13         72.0         47.0         83.0         97.0  
14         36.0        126.0         56.0        117.0  
15         49.0         99.0         94.0         87.0  
16         77.0         81.0        142.0        121.0  
17         60.0        141.0        142.0        108.0  
18         89.0        136.0        125.0         66.0  
19         19.0        105.0         57.0         81.0  
20         46.0         67.0         65.0         93.0  
21         52.0        120.0         83.0        102.0  
22         75.0         75.0         99.0        151.0  
23         43.0        142.0         81.0        117.0  
24        109.0        131.0        114.0        134.0  
25         69.0        106.0        144.0        117.0  
26        108.0        110.0        105.0         93.0  
27         63.0        102.0        133.0        101.0  
28         90.0        170.0         50.0        170.0  
29         67.0        159.0        100.0        140.0  
30         67.0         94.0        141.0        143.0  
31         78.0        178.0         69.0        132.0  
32         71.0        166.0         90.0        128.0  
33        110.0        122.0        122.0        131.0  
34         51.0        156.0        188.0        163.0  
35         38.0        174.0        104.0        181.0  
36        105.0        135.0         88.0        148.0  
37        120.0         99.0        131.0        125.0  
38         68.0        135.0        110.0        111.0  
39        270.0        287.0        270.0        291.0  
40         77.0        148.0        141.0        118.0  
41         97.0        166.0        118.0        142.0  
42        106.0        158.0        121.0        138.0  
43         70.0        133.0        174.0        162.0  
44        139.0        145.0        106.0        156.0  

[45 rows x 638 columns]

# Test Plots and Baseline Correction

```
# Extract relevant p-xylene region and Vinyl region from the 1st spectra for
# baseline correction and plot tests.

pxyl_Region = df.iloc[0, 151:180] # Extract 1st spectra at the pxyl region and plot.
pxyl_Region.index = pxyl_Region.index.astype(float) # Change the index type to float.
pxyl_Region.plot()
plt.xlabel('Wavenumber/ cm$^{-1}$')
plt.ylabel('Intensity / a.u.')
plt.title('p-xylene Region')
plt.show()
```

```
Vinyl_Region = df.iloc[0, 350:400] # Extract 1st spectra at the Vinyl region and plot.
Vinyl_Region.index = Vinyl_Region.index.astype(float) # Change the index type to float.
Vinyl_Region.plot()
plt.xlabel('Wavenumber/ cm$^{-1}$')
plt.ylabel('Intensity / a.u.')
plt.title('Vinyl Region')
plt.show()
```

# Baseline Subtraction

## Custom

Choose two regions on the spectrum that you want to form the basis for the baseline. The spectrum is based on the truncated region of interest from the raw spectrum.

Choose from the curve above, <10 and >50 to form the x and y values to fit a polynomial line, serving as my baseline values. **Note that the x-axis is the placeholder index location of the truncated spectra, not the actual wavenumbers themselves**

p-xylene Region Baseline Subtraction

```
# p-xylene Region Baseline Subtraction
y = df.iloc[0, 151:180]
y.index = y.index.astype('float')
plt.xlabel('Wavenumber/ cm$^{-1}$')
plt.ylabel('Intensity / a.u.')
plt.title('p-xylene Region')
y.plot()
plt.show()

# y is a Series. A pandas Series is a lablled/ indexed 1-D array. Therefore, a single argument of y,
# itself containing the intensity value (y-axis) at the corresponding wavenumber (x-axis) can be plotted. 

# Plot the 1st spectra (1st row) of df_t0.
```

```
xbl = [] # x-baseline.

for items in y.index[:5].values.tolist():
    xbl.append(items)

for items in y.index[25:].values.tolist():
    xbl.append(items)

# Recall that y is a Series with intensities labelled by their wavenumbers. y.index gives the Series labels, which are the 
# wavenumbers. y.index[:10] gives the 0th to 9th Series labels and is an index object. Convert the index object to a numpy
# array via y.index[:10].values, then put them into a list via y.index[:10].values.tolist().

# There are 2 for loops for the xbl (x baseline) list because you want the 1st 10 wavenumbers, but you also want the last
# wavenumbers from index 40 onwards. In the end, xbl is a single list containing all wavenumbers from index 0 to 9,
# and then from index 40 onwards. The same ideas apply for ybl, except for the fact that ybl contains intensities.

ybl = [] # y-baseline.

for items in y.values[:5].tolist():
    ybl.append(items)

for items in y.values[25:].tolist():
    ybl.append(items)
    
# y is a Pandas Series. Therefore, y.values immediately gives the values witihn that series, which are the intensities.
```

```
# Check that the range of xbl and ybl values makes sense.
xbl_and_ybl = list(zip(xbl, ybl))# Zip xbl and ybl together, then use list function to unpack the zipped object.
xbl_and_ybl
```

[(742.72591, 574.0),
 (746.854286, 421.0),
 (750.982753, 464.0),
 (755.109328, 441.0),
 (759.232034, 531.0),
 (845.269156, 424.0),
 (849.338942, 316.0),
 (853.40688, 289.0),
 (857.472972, 295.0)]

Running the baseline fit. **(x-values, y-values, polynomial degree)** are the arguments.

```
blpars = np.polyfit(xbl, ybl, 1)
# blpars contains the baseline parameters; the coefficients which will allow for the baseline polynomial to be defined.
# Fit a polynomial based on the x and y-values chosen for the spectra during the previous step. Thus, given a list of x values
# and its corresponding y-values, fit a polynomial through these points as best as you can. This polynomial will serve as the 
# baseline to be subtracted from the spectra's y-values. 
# numpy.polyfit(x, y, deg)
# np.polyfit: Least squares polynomial fit. Fit a polynomial p(x) = p[0] * x**deg + ... + p[deg] of degree deg to points (x, y).
# Returns a vector of coefficients p that minimises the squared error in the order deg, deg-1, … 0.
# Since degree = 1, we are fitting a straight line.

blfit = np.poly1d(blpars)
# A one-dimensional polynomial class. A convenience class, used to encapsulate “natural” operations on polynomials so that
# said operations may take on their customary form in code. blfit is a function that encompasses information on blpar's vector
# of coefficients derived from the np.polyfit step. It will take an input of x-values, then apply the coefficients to the
# x-values to obtain the best fit polynomial following the p(x) equation defined above.
```

Plot showing before and after subtraction.

```
plt.figure(figsize = (12,5))

plt.subplot(1,2,1) # subplot(nrows, ncols, index)
plt.plot(y) # Plot the spectrum using the Series y.
plt.xlabel('Wavenumber/ cm$^{-1}$')
plt.ylabel('Intensity / a.u.')
plt.title('p-xylene Region Before Baseline Correction')
plt.plot(y.index, blfit(y.index))
# Plot the baseline polynomial to be subtracted (orange color). The x-axis will contain the wavenumbers. 
# Therefore y.index(Series labels) is being plotted at the x-axis. The y-axis will be blfit(y.index) because the output of 
# blfit(y.index) contains the y-values of the polynomial that is best fit to the input x-values.

plt.subplot(1,2,2)
plt.xlabel('Wavenumber/ cm$^{-1}$')
plt.ylabel('Intensity / a.u.')
plt.title('p-xylene Region After Baseline Correction')
plt.plot(y.index,(y - blfit(y.index)))
# Plot the baseline corrected spectrum. Subtraction can immediately be done because blfit(y.index) is a numpy array of y-values
# of the best fit polynomial. So the each value in Series y will minus each value in array blfit(y.index),
# to yield a final y value, which is the corrected spectra intensity. 

plt.show()
```

Vinyl Region Baseline Subtraction

```
# Vinyl Region Baseline Subtraction
y = df.iloc[0, 350:400]
y.index = y.index.astype('float')
plt.xlabel('Wavenumber/ cm$^{-1}$')
plt.ylabel('Intensity / a.u.')
plt.title('Vinyl Region')
y.plot()
plt.show()
```

```
xbl = []

for items in y.index[:10].values.tolist():
    xbl.append(items)

for items in y.index[40:].values.tolist():
    xbl.append(items)
    
ybl = []

for items in y.values[:10].tolist():
    ybl.append(items)

for items in y.values[40:].tolist():
    ybl.append(items)
```

```
xbl_and_ybl = list(zip(xbl, ybl))
xbl_and_ybl
```

[(1519.646641, 313.0),
 (1523.334285, 320.0),
 (1527.018539, 263.0),
 (1530.701218, 365.0),
 (1534.382324, 354.0),
 (1538.060047, 399.0),
 (1541.738012, 436.0),
 (1545.412596, 468.0),
 (1549.083803, 553.0),
 (1552.755255, 536.0),
 (1665.520301, 269.0),
 (1669.126213, 348.0),
 (1672.72882, 256.0),
 (1676.331694, 263.0),
 (1679.929484, 251.0),
 (1683.527541, 253.0),
 (1687.122303, 245.0),
 (1690.715552, 199.0),
 (1694.30729, 190.0),
 (1697.897518, 203.0)]

```
blpars = np.polyfit(xbl, ybl, 1)
blfit = np.poly1d(blpars)
```

```
plt.figure(figsize = (12,5))

plt.subplot(1,2,1)
plt.plot(y)
plt.plot(y.index, blfit(y.index))
plt.xlabel('Wavenumber/ cm$^{-1}$')
plt.ylabel('Intensity / a.u.')
plt.title('Vinl Region Before Baseline Correction')

plt.subplot(1,2,2)
plt.plot(y.index,(y - blfit(y.index))) 
plt.xlabel('Wavenumber/ cm$^{-1}$')
plt.ylabel('Intensity / a.u.')
plt.title('Vinyl Region After Baseline Correction')

plt.show()
```

# Fitting Functions

```
from lmfit import Minimizer, Parameters, report_fit
from lmfit.lineshapes import gaussian, lorentzian, split_lorentzian

def residuals(pars,x,y):
    
    model =  (lorentzian(x, pars['ampL1'], pars['cenL1'], pars['widL1']) +
              lorentzian(x, pars['ampL2'], pars['cenL2'], pars['widL2']))
    
    return model - y
```

# Running Curve Fits

```
df_vinyl = df.iloc[:, 350:400].copy()
df_vinyl.columns = df_vinyl.columns.astype('float')
df_vinyl
```

    1519.646641  1523.334285  1527.018539  1530.701218  1534.382324  \
0         313.0        320.0        263.0        365.0        354.0   
1         304.0        339.0        320.0        298.0        412.0   
2         347.0        239.0        256.0        232.0        367.0   
3         292.0        290.0        314.0        307.0        330.0   
4         333.0        245.0        322.0        294.0        383.0   
5         338.0        273.0        264.0        368.0        427.0   
6         294.0        319.0        297.0        287.0        387.0   
7         290.0        368.0        288.0        315.0        379.0   
8         246.0        298.0        257.0        291.0        374.0   
9         281.0        238.0        298.0        259.0        388.0   
10        292.0        264.0        261.0        233.0        329.0   
11        223.0        306.0        241.0        303.0        357.0   
12        283.0        249.0        282.0        288.0        371.0   
13        216.0        269.0        270.0        224.0        333.0   
14        281.0        249.0        194.0        257.0        365.0   
15        212.0        243.0        236.0        277.0        371.0   
16        261.0        278.0        237.0        270.0        347.0   
17        251.0        255.0        229.0        278.0        341.0   
18        258.0        255.0        182.0        263.0        341.0   
19        290.0        242.0        222.0        243.0        288.0   
20        255.0        297.0        285.0        349.0        392.0   
21        292.0        265.0        275.0        316.0        430.0   
22        279.0        296.0        231.0        319.0        383.0   
23        292.0        363.0        280.0        346.0        412.0   
24        313.0        277.0        264.0        280.0        487.0   
25        305.0        302.0        370.0        308.0        439.0   
26        285.0        326.0        312.0        304.0        451.0   
27        299.0        306.0        318.0        319.0        413.0   
28        260.0        307.0        289.0        341.0        464.0   
29        345.0        349.0        342.0        361.0        438.0   
30        324.0        296.0        330.0        360.0        460.0   
31        322.0        335.0        349.0        427.0        447.0   
32        369.0        338.0        388.0        407.0        510.0   
33        321.0        364.0        409.0        352.0        475.0   
34        309.0        408.0        328.0        335.0        549.0   
35        309.0        378.0        364.0        400.0        466.0   
36        312.0        314.0        374.0        349.0        512.0   
37        329.0        379.0        337.0        378.0        526.0   
38        335.0        369.0        369.0        393.0        505.0   
39        625.0        709.0        719.0        705.0        861.0   
40        353.0        321.0        378.0        394.0        568.0   
41        381.0        409.0        349.0        450.0        533.0   
42        434.0        450.0        393.0        437.0        523.0   
43        328.0        409.0        361.0        452.0        527.0   
44        377.0        414.0        434.0        397.0        546.0   

    1538.060047  1541.738012  1545.412596  1549.083803  1552.755255  ...  \
0         399.0        436.0        468.0        553.0        536.0  ...   
1         346.0        460.0        440.0        525.0        426.0  ...   
2         390.0        488.0        417.0        563.0        472.0  ...   
3         436.0        402.0        485.0        540.0        493.0  ...   
4         334.0        407.0        470.0        530.0        507.0  ...   
5         411.0        441.0        518.0        645.0        589.0  ...   
6         466.0        496.0        448.0        642.0        617.0  ...   
7         466.0        495.0        485.0        591.0        558.0  ...   
8         452.0        425.0        491.0        574.0        630.0  ...   
9         416.0        536.0        559.0        620.0        476.0  ...   
10        463.0        370.0        433.0        544.0        569.0  ...   
11        416.0        448.0        455.0        543.0        577.0  ...   
12        367.0        432.0        500.0        582.0        529.0  ...   
13        417.0        431.0        508.0        673.0        500.0  ...   
14        433.0        458.0        462.0        610.0        565.0  ...   
15        409.0        483.0        489.0        568.0        506.0  ...   
16        359.0        453.0        487.0        603.0        498.0  ...   
17        440.0        407.0        529.0        619.0        551.0  ...   
18        422.0        425.0        496.0        551.0        508.0  ...   
19        350.0        417.0        460.0        590.0        569.0  ...   
20        446.0        506.0        571.0        692.0        653.0  ...   
21        500.0        550.0        566.0        715.0        609.0  ...   
22        428.0        494.0        564.0        710.0        588.0  ...   
23        526.0        494.0        588.0        633.0        658.0  ...   
24        516.0        521.0        600.0        649.0        675.0  ...   
25        521.0        554.0        595.0        689.0        616.0  ...   
26        491.0        604.0        553.0        697.0        688.0  ...   
27        442.0        592.0        584.0        758.0        723.0  ...   
28        531.0        525.0        563.0        644.0        745.0  ...   
29        534.0        531.0        589.0        775.0        775.0  ...   
30        561.0        634.0        690.0        814.0        805.0  ...   
31        554.0        667.0        714.0        793.0        801.0  ...   
32        575.0        702.0        742.0        855.0        769.0  ...   
33        568.0        586.0        656.0        862.0        749.0  ...   
34        568.0        608.0        746.0        844.0        808.0  ...   
35        554.0        632.0        751.0        835.0        822.0  ...   
36        584.0        639.0        659.0        852.0        798.0  ...   
37        621.0        637.0        661.0        833.0        817.0  ...   
38        568.0        624.0        685.0        790.0        807.0  ...   
39        920.0        954.0        963.0       1196.0       1164.0  ...   
40        616.0        677.0        706.0        904.0        939.0  ...   
41        599.0        690.0        775.0        897.0        885.0  ...   
42        655.0        680.0        736.0        844.0        929.0  ...   
43        603.0        611.0        745.0        933.0        976.0  ...   
44        664.0        713.0        738.0        872.0        876.0  ...   

    1665.520301  1669.126213  1672.728820  1676.331694  1679.929484  \
0         269.0        348.0        256.0        263.0        251.0   
1         298.0        284.0        312.0        195.0        202.0   
2         309.0        319.0        295.0        276.0        232.0   
3         312.0        321.0        283.0        267.0        200.0   
4         258.0        309.0        252.0        211.0        227.0   
5         421.0        382.0        371.0        299.0        262.0   
6         334.0        320.0        344.0        283.0        241.0   
7         368.0        358.0        285.0        248.0        271.0   
8         297.0        308.0        285.0        248.0        207.0   
9         350.0        321.0        304.0        259.0        293.0   
10        327.0        355.0        265.0        221.0        241.0   
11        314.0        338.0        252.0        287.0        227.0   
12        378.0        259.0        318.0        252.0        308.0   
13        341.0        310.0        285.0        240.0        232.0   
14        297.0        326.0        272.0        239.0        196.0   
15        297.0        284.0        253.0        280.0        215.0   
16        330.0        301.0        360.0        273.0        201.0   
17        333.0        286.0        294.0        297.0        257.0   
18        336.0        294.0        308.0        269.0        245.0   
19        312.0        350.0        267.0        216.0        169.0   
20        364.0        343.0        336.0        266.0        198.0   
21        419.0        377.0        381.0        261.0        253.0   
22        367.0        403.0        352.0        288.0        276.0   
23        418.0        377.0        357.0        286.0        244.0   
24        367.0        360.0        313.0        274.0        268.0   
25        387.0        343.0        299.0        232.0        269.0   
26        444.0        382.0        416.0        341.0        266.0   
27        433.0        336.0        393.0        306.0        237.0   
28        433.0        439.0        328.0        283.0        326.0   
29        409.0        461.0        429.0        405.0        288.0   
30        509.0        439.0        451.0        399.0        335.0   
31        480.0        502.0        370.0        335.0        340.0   
32        502.0        511.0        427.0        397.0        302.0   
33        439.0        436.0        453.0        374.0        352.0   
34        521.0        432.0        436.0        378.0        313.0   
35        504.0        499.0        523.0        419.0        292.0   
36        461.0        484.0        461.0        295.0        321.0   
37        540.0        526.0        380.0        323.0        405.0   
38        508.0        459.0        387.0        334.0        334.0   
39        803.0        668.0        743.0        639.0        648.0   
40        509.0        504.0        441.0        445.0        319.0   
41        485.0        540.0        434.0        413.0        347.0   
42        544.0        487.0        424.0        374.0        296.0   
43        496.0        463.0        418.0        438.0        354.0   
44        492.0        479.0        518.0        413.0        385.0   

    1683.527541  1687.122303  1690.715552  1694.307290  1697.897518  
0         253.0        245.0        199.0        190.0        203.0  
1         223.0        237.0        202.0        230.0        225.0  
2         287.0        231.0        217.0        229.0        197.0  
3         226.0        206.0        214.0        211.0        188.0  
4         264.0        220.0        184.0        195.0        203.0  
5         232.0        262.0        148.0        161.0        165.0  
6         212.0        155.0        170.0        189.0        158.0  
7         223.0        219.0        212.0        194.0        183.0  
8         209.0        243.0        158.0        197.0        163.0  
9         251.0        222.0        174.0        193.0        185.0  
10        208.0        172.0        190.0        157.0        156.0  
11        241.0        183.0        219.0        209.0        168.0  
12        220.0        268.0        195.0        158.0        170.0  
13        190.0        204.0        142.0        185.0         96.0  
14        229.0        181.0        149.0        178.0        139.0  
15        249.0        162.0        184.0        156.0        167.0  
16        284.0        221.0        153.0        165.0        140.0  
17        261.0        247.0        158.0        197.0        145.0  
18        263.0        167.0        240.0        147.0        186.0  
19        259.0        136.0        173.0        175.0        176.0  
20        245.0        210.0        167.0        225.0        198.0  
21        254.0        228.0        183.0        166.0        193.0  
22        300.0        220.0        233.0        201.0        189.0  
23        281.0        231.0        271.0        192.0        215.0  
24        297.0        235.0        177.0        166.0        198.0  
25        304.0        259.0        186.0        216.0        201.0  
26        287.0        307.0        239.0        228.0        202.0  
27        311.0        235.0        262.0        178.0        168.0  
28        297.0        206.0        239.0        210.0        218.0  
29        342.0        287.0        269.0        249.0        230.0  
30        348.0        224.0        193.0        264.0        223.0  
31        345.0        233.0        283.0        235.0        250.0  
32        345.0        289.0        242.0        260.0        270.0  
33        323.0        267.0        288.0        204.0        200.0  
34        352.0        299.0        276.0        264.0        253.0  
35        345.0        295.0        267.0        245.0        260.0  
36        326.0        290.0        285.0        234.0        257.0  
37        366.0        263.0        307.0        264.0        175.0  
38        363.0        229.0        251.0        223.0        230.0  
39        639.0        546.0        509.0        558.0        496.0  
40        416.0        331.0        276.0        266.0        259.0  
41        327.0        356.0        222.0        265.0        278.0  
42        340.0        299.0        256.0        241.0        242.0  
43        359.0        303.0        274.0        302.0        256.0  
44        357.0        322.0        263.0        299.0        266.0  

[45 rows x 50 columns]

For 2 Lorentzians peak fits within the region of interest:

## Select initial guess parameters, namely amplitude, centre, width of the peaks.

```
ampL1 = 140000 # Peak Amplitude of 1st Peak
cenL1 = 1599 # Peak location of 1st Peak
widL1 = 8

ampL2 = 180000 # Peak Amplitude of 2nd Peak
cenL2 = 1627 # Peak location of 2nd Peak
widL2 = 5
```

## Fitting and Plotting (Vinyl Region)

```
de = collections.deque([])
Area_1 = collections.deque([])
Area_2 = collections.deque([])

pbar = tqdm(total = len(df_vinyl), dynamic_ncols  = True, desc = 'Fitting curves')

plt.figure(figsize = (20,20))

pfit = Parameters()
pfit.add(name='ampL1', value = ampL1, min = 0)
pfit.add(name='ampL2', value = ampL2, min = 0)
pfit.add(name='cenL1', value = cenL1, max = 1605)
pfit.add(name='cenL2', value = cenL2, min = 1620, max = 1640)
pfit.add(name='widL1', value = widL1, min = 0)
pfit.add(name='widL2', value = widL2, min = 0)

for i,item in df_vinyl.iterrows():
    
    x = df_vinyl.columns # Wavenumbers
    
    y = item # Intensities
    
    xbl = []

    for items in y.index[:10].values.tolist():
        xbl.append(items)

    for items in y.index[40:].values.tolist():
        xbl.append(items)


    ybl = []

    for items in y.values[:10].tolist():
        ybl.append(items)

    for items in y.values[40:].tolist():
        ybl.append(items)
    
    blpars = np.polyfit(xbl, ybl, 1)
    blfit = np.poly1d(blpars)
    
    y -= blfit(x) # Corrected Intensities

    mini = Minimizer(residuals, pfit, fcn_args=(x, y))
    out = mini.leastsq()
    best_fit = y + out.residual
    
    fit_params = out.params.valuesdict()
    fit_params['R2'] = r2_score(y,best_fit)
    fit_params['FWHM_L1'] = 2*out.params.valuesdict()['widL1']
    fit_params['FWHM_L2'] = 2*out.params.valuesdict()['widL2']
    fit_params['Height_L1'] = 0.3183099*out.params.valuesdict()['ampL1']/max(2.220446049250313e-16, out.params.valuesdict()['widL1'])
    fit_params['Height_L2'] = 0.3183099*out.params.valuesdict()['ampL2']/max(2.220446049250313e-16, out.params.valuesdict()['widL2'])
    
    
    results = de.append(fit_params)
    
    peak1 = lorentzian(x,out.params.valuesdict()['ampL1'], out.params.valuesdict()['cenL1'], out.params.valuesdict()['widL1'])
    peak2 = lorentzian(x,out.params.valuesdict()['ampL2'], out.params.valuesdict()['cenL2'], out.params.valuesdict()['widL2'])
    
    plt.subplot(np.ceil(np.sqrt(df_vinyl.shape[0])),np.ceil(np.sqrt(df_vinyl.shape[0])),(1+i))
    plt.title('Spectra ' + str(df.loc[i, 'Original Index']) + ' Vinyl Fit')
    plt.xlabel('Wavenumber/ cm$^{-1}$')
    plt.ylabel('Intensity/ a.u')
    plt.plot(x, y, '#606060')
    plt.plot(x, y, 'bo')
    plt.plot(x, best_fit, 'r--', label = str(fit_params['R2'].round(decimals = 4)))
    plt.plot(x, peak1,'#32CD32', label = 'peak1')
    plt.fill_between(x, peak1.min(), peak1, facecolor = '#32CD32', alpha = 0.9)
    plt.plot(x, peak2,'#FFD700', label = 'peak2')
    plt.fill_between(x, peak2.min(), peak2, facecolor = '#FFD700', alpha = 0.9)
    plt.legend(loc='best')
   
    Area_1.append(integrate.simps(peak1, x)) 
    Area_2.append(integrate.simps(peak2, x))
    
    pbar.update(1)
    
pbar.close()
    
plt.tight_layout()
plt.show()
```

HBox(children=(FloatProgress(value=0.0, description='Fitting curves', layout=Layout(flex='2'), max=45.0, style…

```
results = pd.DataFrame(de)
results.rename(columns={'R2':'R2_Vinyl'}, inplace=True)
results.describe()
```

               ampL1          ampL2        cenL1        cenL2      widL1  \
count      45.000000      45.000000    45.000000    45.000000  45.000000   
mean   184161.879637  253295.833874  1598.252188  1627.484762   6.608772   
std     43143.900265   63138.967870     0.155536     0.057837   0.339501   
min    107720.819543  145936.233269  1597.995916  1627.363160   6.099730   
25%    152980.862802  209457.534466  1598.152577  1627.448674   6.337797   
50%    184317.764382  251798.417039  1598.210998  1627.490017   6.484812   
75%    228383.865917  317837.808760  1598.367061  1627.520487   6.859816   
max    250705.212573  350757.559565  1598.638106  1627.597539   7.317396   

           widL2   R2_Vinyl    FWHM_L1    FWHM_L2     Height_L1     Height_L2  
count  45.000000  45.000000  45.000000  45.000000     45.000000     45.000000  
mean    5.301083   0.993188  13.217545  10.602167   8985.754641  15283.978035  
std     0.114159   0.001492   0.679002   0.228318   2477.012834   4066.308523  
min     5.110161   0.988989  12.199459  10.220323   4763.098894   8391.496226  
25%     5.195438   0.992217  12.675595  10.390875   7186.806813  12458.755325  
50%     5.310182   0.993659  12.969624  10.620364   8994.725558  15199.554196  
75%     5.380590   0.994337  13.719632  10.761180  11521.179400  19525.707199  
max     5.562068   0.995079  14.634792  11.124135  12887.443802  21730.347903

For 2 Lorentzians peak fits within the region of interest:

```
Area_2 = pd.Series(Area_2)
labels = df.iloc[:, 0:2]
df_area = pd.concat([labels, Area_2, results['R2_Vinyl']], axis=1)
df_area.rename(columns={0: 'Vinyl Peak Area'}, inplace=True)
df_area
```

    Original Index  Condition  Vinyl Peak Area  R2_Vinyl
0               15         10    140134.062154  0.990158
1               16         10    140678.853103  0.991039
2               17         10    140055.376407  0.990727
3               18         10    141613.083429  0.988989
4               19         10    141858.351578  0.990444
